Repository: swaggerdas007-coder/igzoANN

# Cleaned transistor curve data

Generated by `scripts/clean_transistor_curves.py` from the raw exports in
`data/`. Regenerate with:

```
python scripts/clean_transistor_curves.py
python scripts/plot_transistor_curves.py
```

## What's here

For each of the 19 measured (W, L) geometries there are exactly two files:

- `W{W}_L{L}_linear_clean.csv` — Id-Vg transfer sweeps (fixed VD=0.1V)
- `W{W}_L{L}_output_clean.csv` — Id-Vd output curve families (VD sweep per VG)

Each file concatenates every retained device replicate for that geometry,
tagged by a `device` column (`top1`, `top2`, `bot1`, `bot2`, and `*rep` for
repeat runs — these refer to wafer die position, not W/L).

`cleaning_manifest.json` records exactly which device replicates were kept
vs. dropped per geometry, and why. `qc_results.json` has the full per-device
metrics. `plots/` has before/after diagnostic grids for all 19 geometries:

- `overview_id_vg_raw.png` / `overview_id_vd_raw.png` — every raw device,
  flagged ones dashed and labeled `[BAD]`
- `cleaned_id_vg.png` / `cleaned_id_vd.png` — retained data only

## How devices were filtered

Each raw device instance ships one `linear` (Id-Vg) and one `output` (Id-Vd)
csv. A device is kept only if **both** pass these transistor sanity checks:

- **on/off ratio** ≥ 100 (max-VG current vs. min-VG/off current)
- **monotonic turn-on**: smoothed log|Id| vs VG doesn't decrease more than
  35% of the time
- **net rise** ≥ 1 decade of current across the VG sweep
- **no sign flips once genuinely on** (Id should be non-negative once well
  above the off-state noise floor — VD ≥ 0 always in this dataset)
- **stable off-state**: off-region current should sit at the simulator's tiny
  numerical noise floor, not show large-magnitude oscillation (a sign of
  measurement instability, not real leakage noise)
- Output curves additionally check that curves at high VD/VG order correctly
  (higher VG ⇒ higher current) and don't crash downward

80 raw device×kind combinations were scored; 55 device replicates (out of 76
distinct device instances) passed and were kept, 25 were dropped. Every one
of the 19 geometries has at least one usable device left (W160_L15 has all 4;
W160_L20 has only `bot2`).

**Observation**: dropped devices are overwhelmingly at the `top1`/`top2`
wafer position (dead — flat current with no gate modulation at all, i.e. a
non-functional contact/device) rather than random noise. `bot1`/`bot2` are
almost all good. This looks like a systematic fabrication/probing issue on
that die location rather than one-off bad measurements — worth flagging to
whoever ran the wafer.

File: data_cleaned/W10_L10_linear_clean.csv (part 1 of 4)
device,VG,VD,ID,IG,IS,W,L,gm,absIg,absId,Ca,mobLin,SS,d2
bot1,-5.0,0.1,-3.21e-13,1.0640000000000002e-11,-2.16e-12,10,10,-1.4808000000000052e-11,1.0640000000000002e-11,3.21e-13,1.33e-07,-0.0011133834586466,7.49201550177756,-3.453999999999945e-11
bot1,-4.9,0.1,-1.8018e-12,1.128e-11,3.6200000000000003e-12,10,10,-1.8261999999999985e-11,1.128e-11,1.8018e-12,1.33e-07,-0.0013730827067669,5.463286275193595,2.4104999999999986e-10
bot1,-4.8,0.1,-3.9734e-12,5.7090000000000007e-11,1.243e-11,10,10,3.340199999999997e-11,5.7090000000000007e-11,3.9734e-12,1.33e-07,0.0025114285714285,2.162943144327663,1.1086499999999988e-10
bot1,-4.7,0.1,4.8786e-12,-1.484e-11,-3.7530000000000005e-11,10,10,3.911000000000014e-12,1.484e-11,4.8786e-12,1.33e-07,0.0002940601503759,-0.4760413207090435,-2.597750000000007e-10
bot1,-4.6000000000000005,0.1,-3.1912e-12,3.6000000000000004e-12,4.290000000000001e-12,10,10,-1.8552999999999984e-11,3.6000000000000004e-12,3.1912e-12,1.33e-07,-0.001394962406015,-3.1042618433588816,1.5504499999999964e-10
bot1,-4.5,0.1,1.168e-12,-5.050000000000001e-12,-2.9100000000000003e-12,10,10,3.491999999999997e-11,5.050000000000001e-12,1.168e-12,1.33e-07,0.0026255639097744,0.3750295950455836,-6.055999999999989e-11
bot1,-4.4,0.1,3.7928e-12,-5.3220000000000005e-11,-1.107e-11,10,10,-3.0664999999999966e-11,5.3220000000000005e-11,3.7928e-12,1.33e-07,-0.0023056390977443,3.1423820502750983,-3.0195999999999944e-10
bot1,-4.3,0.1,-4.965e-12,1.651e-11,3.69e-11,10,10,-2.547199999999997e-11,1.651e-11,4.965e-12,1.33e-07,-0.0019151879699248,-2.3224120119104863,3.419349999999993e-10
bot1,-4.2,0.1,-1.3016e-12,2.3300000000000004e-12,-1.46e-12,10,10,3.7721999999999965e-11,2.3300000000000004e-12,1.3016e-12,1.33e-07,0.0028362406015037,-1.4220027866537497,2.6690499999999945e-10
bot1,-4.1,0.1,2.5794e-12,-2.349e-11,-5.43e-12,10,10,2.7908999999999976e-11,2.349e-11,2.5794e-12,1.33e-07,0.0020984210526315,2.5849326137244577,-3.7762499999999977e-10
bot1,-4.0,0.1,4.2802e-12,-6.24e-11,-1.7870000000000002e-11,10,10,-3.7803000000000046e-11,6.24e-11,4.2802e-12,1.33e-07,-0.0028423308270676,1.4290764196274728,-2.0581500000000023e-10
bot1,-3.9,0.1,-4.9812e-12,3.2000000000000005e-13,3.3630000000000004e-11,10,10,-1.325400000000002e-11,3.2000000000000005e-13,4.9812e-12,1.33e-07,-0.0009965413533834,-2.0971817534953567,2.493900000000007e-10
bot1,-3.8,0.1,1.6294e-12,-2.72e-12,6.500000000000003e-13,10,10,1.2075000000000014e-11,2.72e-12,1.6294e-12,1.33e-07,0.0009078947368421,-1.4402173939284533,-7.805499999999989e-11
bot1,-3.7,0.1,-2.5662e-12,2.007e-11,4.78e-12,10,10,-2.8864999999999973e-11,2.007e-11,2.5662e-12,1.33e-07,-0.0021703007518796,2.026750562112277,1.2898499999999966e-10
bot1,-3.6,0.1,-4.1436e-12,6.151e-11,1.703e-11,10,10,3.7871999999999966e-11,6.151e-11,4.1436e-12,1.33e-07,0.0028475187969924,1.4519558162221533,2.0137499999999963e-10
bot1,-3.5,0.1,5.0082e-12,-1.8100000000000002e-12,-3.4900000000000004e-11,10,10,1.1409999999999991e-11,1.8100000000000002e-12,5.0082e-12,1.33e-07,0.0008578947368421,-1.7374572705920228,-2.603749999999997e-10
bot1,-3.4,0.1,-1.8616e-12,2.04e-12,-5e-13,10,10,-1.4203000000000018e-11,2.04e-12,1.8616e-12,1.33e-07,-0.0010678947368421,-1.8185126077226712,9.331500000000035e-11
bot1,-3.3000000000000003,0.1,2.1676e-12,-1.6760000000000002e-11,-4.810000000000001e-12,10,10,3.007300000000004e-11,1.6760000000000002e-11,2.1676e-12,1.33e-07,0.0022611278195488,1.7423778041560234,-1.0891999999999992e-10
bot1,-3.2,0.1,4.153e-12,-6.019e-11,-1.577e-11,10,10,-3.5986999999999964e-11,6.019e-11,4.153e-12,1.33e-07,-0.0027057894736842,1.8278578710100464,-1.92415e-10
bot1,-3.1,0.1,-5.0298e-12,4.01e-12,3.6550000000000006e-11,10,10,-8.40999999999999e-12,4.01e-12,5.0298e-12,1.33e-07,-0.0006323308270676,-1.1274459285389935,2.586649999999996e-10
bot1,-3.0,0.1,2.471e-12,-2.8600000000000003e-12,-7.400000000000002e-13,10,10,1.574599999999999e-11,2.8600000000000003e-12,2.471e-12,1.33e-07,0.001183909774436,-2.136271423849257,-1.2280500000000015e-10
bot1,-2.9,0.1,-1.8806e-12,1.294e-11,3.6000000000000004e-12,10,10,-3.2971000000000044e-11,1.294e-11,1.8806e-12,1.33e-07,-0.0024790225563909,1.1118082790237531,9.43700000000004e-11
bot1,-2.8000000000000003,0.1,-4.1232e-12,5.994e-11,1.4300000000000002e-11,10,10,3.4620000000000044e-11,5.994e-11,4.1232e-12,1.33e-07,0.0026030075187969,2.142134911661125,2.0518500000000044e-10
bot1,-2.7,0.1,5.0434e-12,-4.52e-12,-3.6440000000000005e-11,10,10,8.065999999999992e-12,4.52e-12,5.0434e-12,1.33e-07,0.0006064661654135,-1.0778033986289597,-2.5220499999999985e-10
bot1,-2.6,0.1,-2.51e-12,2.52e-12,1.07e-12,10,10,-1.5820999999999986e-11,2.52e-12,2.51e-12,1.33e-07,-0.0011895488721804,-2.143752051675925,1.245749999999998e-10
bot1,-2.5,0.1,1.8792e-12,-1.067e-11,-4.27e-12,10,10,3.298099999999997e-11,1.067e-11,1.8792e-12,1.33e-07,0.0024797744360902,1.058229489895214,-9.27400000000002e-11
bot1,-2.4,0.1,4.0862e-12,-5.975e-11,-1.416e-11,10,10,-3.4369000000000037e-11,5.975e-11,4.0862e-12,1.33e-07,-0.0025841353383458,2.122638545314815,-2.0429500000000015e-10
bot1,-2.3000000000000003,0.1,-4.9946e-12,6.26e-12,3.65e-11,10,10,-7.878000000000011e-12,6.26e-12,4.9946e-12,1.33e-07,-0.0005923308270676,-1.0577104748564117,2.5189500000000045e-10
bot1,-2.2,0.1,2.5106e-12,-3.4500000000000004e-12,-1.02e-12,10,10,1.6009999999999982e-11,3.4500000000000004e-12,2.5106e-12,1.33e-07,0.0012037593984962,-2.225086603727487,-1.2449499999999968e-10
bot1,-2.1,0.1,-1.7926e-12,9.88e-12,3.790000000000001e-12,10,10,-3.277699999999997e-11,9.88e-12,1.7926e-12,1.33e-07,-0.0024644360902255,1.035597638887368,9.111500000000004e-11
bot1,-2.0,0.1,-4.0448e-12,5.8100000000000005e-11,1.404e-11,10,10,3.423300000000001e-11,5.8100000000000005e-11,4.0448e-12,1.33e-07,0.002573909774436,2.250759227484416,1.9754499999999988e-10
bot1,-1.9,0.1,5.054e-12,-6.490000000000001e-12,-3.6800000000000005e-11,10,10,6.732000000000002e-12,6.490000000000001e-12,5.054e-12,1.33e-07,0.0005061654135338,-0.8789536204256356,-2.56695e-10
bot1,-1.8,0.1,-2.6984e-12,1.55e-12,2.2200000000000002e-12,10,10,-1.7105999999999985e-11,1.55e-12,2.6984e-12,1.33e-07,-0.0012861654135338,-2.453511229379408,1.3569999999999988e-10
bot1,-1.7,0.1,1.6328e-12,-8.880000000000003e-12,-3.9400000000000006e-12,10,10,3.3872000000000006e-11,8.880000000000003e-12,1.6328e-12,1.33e-07,0.0025467669172932,0.8956392357662237,-7.984500000000013e-11
bot1,-1.6,0.1,4.076e-12,-5.801e-11,-1.281e-11,10,10,-3.3075000000000006e-11,5.801e-11,4.076e-12,1.33e-07,-0.0024868421052631,2.4224408284308208,-1.9870000000000007e-10
bot1,-1.5,0.1,-4.9822e-12,9.82e-12,3.656e-11,10,10,-5.868000000000002e-12,9.82e-12,4.9822e-12,1.33e-07,-0.0004412030075187,-0.7373845497719423,2.5775000000000007e-10
bot1,-1.4,0.1,2.9024e-12,-2.1000000000000003e-12,-4.18e-12,10,10,1.8475000000000003e-11,2.1000000000000003e-12,2.9024e-12,1.33e-07,0.0013890977443609,-2.9388756315160247,-1.3823999999999982e-10
bot1,-1.3,0.1,-1.2872e-12,4.88e-12,2.830000000000001e-12,10,10,-3.3515999999999963e-11,4.88e-12,1.2872e-12,1.33e-07,-0.0025199999999999,0.5855887601557435,6.187999999999997e-11
bot1,-1.2,0.1,-3.8008e-12,5.347e-11,1.1460000000000002e-11,10,10,3.085100000000001e-11,5.347e-11,3.8008e-12,1.33e-07,0.0023196240601503,2.8952034659657504,2.9945499999999987e-10
bot1,-1.1,0.1,4.883e-12,-1.746e-11,-3.743e-11,10,10,2.6375000000000003e-11,1.746e-11,4.883e-12,1.33e-07,0.0019830827067669,-2.0565930527371283,-3.3904e-10
bot1,-1.0,0.1,1.4742e-12,-2.2000000000000003e-12,7.800000000000002e-13,10,10,-3.6957e-11,2.2000000000000003e-12,1.4742e-12,1.33e-07,-0.0027787218045112,-1.446449660904054,-2.7410999999999984e-10
bot1,-0.9,0.1,-2.5084e-12,2.2170000000000003e-11,5.010000000000001e-12,10,10,-2.8447000000000003e-11,2.2170000000000003e-11,2.5084e-12,1.33e-07,-0.0021388721804511,2.2813088935050367,3.753050000000001e-10
bot1,-0.8,0.1,-4.2152e-12,6.166000000000001e-11,1.766e-11,10,10,3.8104000000000005e-11,6.166000000000001e-11,4.2152e-12,1.33e-07,0.002864962406015,1.546140170357067,2.0355500000000003e-10
bot1,-0.7,0.1,5.1124e-12,-1.7e-13,-3.402e-11,10,10,1.2263999999999995e-11,1.7e-13,5.1124e-12,1.33e-07,0.0009221052631578,-1.8935685071101007,-2.5872999999999994e-10
bot1,-0.6,0.1,-1.7624e-12,3.0900000000000004e-12,-9.100000000000002e-13,10,10,-1.3641999999999995e-11,3.0900000000000004e-12,1.7624e-12,1.33e-07,-0.0010257142857142,-1.656592875532636,8.957000000000002e-11
bot1,-0.5,0.1,2.384e-12,-1.672e-11,-5.100000000000001e-12,10,10,3.017800000000001e-11,1.672e-11,2.384e-12,1.33e-07,0.0022690225563909,1.9232436778958388,-1.1796500000000002e-10
bot1,-0.4,0.1,4.2732e-12,-6.187e-11,-1.631e-11,10,10,-3.7235e-11,6.187e-11,4.2732e-12,1.33e-07,-0.0027996240601503,1.6355083815932048,-2.0686500000000004e-10
bot1,-0.3,0.1,-5.063e-12,1.9200000000000003e-12,3.5350000000000006e-11,10,10,-1.1195e-11,1.9200000000000003e-12,5.063e-12,1.33e-07,-0.0008417293233082,-1.6117978487280915,2.5688499999999994e-10
bot1,-0.2,0.1,2.0342e-12,-2.3200000000000002e-12,-3.6000000000000013e-13,10,10,1.4142e-11,2.3200000000000002e-12,2.0342e-12,1.33e-07,0.0010633082706766,-1.7760406647842066,-9.147499999999996e-11
bot1,-0.1,0.1,-2.2346e-12,1.6740000000000002e-11,4.02e-12,10,10,-2.9489999999999993e-11,1.6740000000000002e-11,2.2346e-12,1.33e-07,-0.0022172932330827,1.3931049408748477,1.7606999999999994e-10
bot1,0.0,0.1,-3.8638e-12,5.841000000000001e-11,1.261e-11,10,10,4.935599999999999e-11,5.841000000000001e-11,3.8638e-12,1.33e-07,0.003710977443609,2.66850124356937,9.442099999999996e-10
bot1,0.1,0.1,7.636599999999999e-12,-8.46e-12,-3.962e-11,10,10,1.59352e-10,8.46e-12,7.636599999999999e-12,1.33e-07,0.0119813533834586,4.301228752707544,5.843805000000001e-09
bot1,0.2,0.1,2.80066e-11,2.3000000000000003e-12,-2.87e-11,10,10,1.218117e-09,2.3000000000000003e-12,2.80066e-11,1.33e-07,0.0915877443609022,7.586116561466048,3.7323075000000003e-08
bot1,0.3,0.1,2.5126e-10,2.3800000000000004e-12,-2.6558000000000003e-10,10,10,7.623967e-09,2.3800000000000004e-12,2.5126e-10,1.33e-07,0.5732306015037593,8.719275668437838,1.02600415e-07
bot1,0.4,0.1,1.5528e-09,5.420000000000001e-12,-1.5103e-09,10,10,2.17382e-08,5.420000000000001e-12,1.5528e-09,1.33e-07,1.6344511278195484,6.3126530539851,1.5286516500000008e-07
bot1,0.5,0.1,4.5989e-09,-6.039000000000001e-11,-4.6026e-09,10,10,3.8197000000000014e-08,6.039000000000001e-11,4.5989e-09,1.33e-07,2.871954887218045,3.861519712991913,1.4452149999999996e-07
bot1,0.6,0.1,9.1922e-09,-4.810000000000001e-12,-9.2072e-09,10,10,5.0642499999999985e-08,4.810000000000001e-12,9.1922e-09,1.33e-07,3.8077067669172906,2.527360581481374,1.0450499999999981e-07
bot1,0.7,0.1,1.47274e-08,-1.1600000000000001e-12,-1.46732e-08,10,10,5.9097999999999984e-08,1.1600000000000001e-12,1.47274e-08,1.33e-07,4.443458646616539,1.7952189667847167,7.78075000000001e-08
bot1,0.8,0.1,2.10118e-08,7.100000000000001e-12,-2.09908e-08,10,10,6.6204e-08,7.100000000000001e-12,2.10118e-08,1.33e-07,4.977744360902254,1.3926921703279362,6.782500000000025e-08
bot1,0.9,0.1,2.79682e-08,5.904000000000001e-11,-2.7969e-08,10,10,7.266300000000002e-08,5.904000000000001e-11,2.79682e-08,1.33e-07,5.463383458646616,1.1415396463550431,5.89799999999998e-08
bot1,1.0,0.1,3.55444e-08,-5.9e-13,-3.552e-08,10,10,7.799999999999997e-08,5.9e-13,3.55444e-08,1.33e-07,5.864661654135334,0.962525505175464,4.741999999999989e-08
bot1,1.1,0.1,4.35682e-08,-8.9e-13,-4.35808e-08,10,10,8.2147e-08,8.9e-13,4.35682e-08,1.33e-07,6.176466165413533,0.8250664164004331,4.384500000000029e-08
bot1,1.2,0.1,5.19738e-08,-5.66e-11,-5.204e-08,10,10,8.676900000000001e-08,5.66e-11,5.19738e-08,1.33e-07,6.523984962406015,0.728022673305433,4.3169999999999526e-08
bot1,1.3,0.1,6.0922e-08,-1.9330000000000003e-11,-6.09372e-08,10,10,9.07809999999999e-08,1.9330000000000003e-11,6.0922e-08,1.33e-07,6.825639097744352,0.6505968400602707,3.4239999999999955e-08
bot1,1.4,0.1,7.012999999999999e-08,1.7200000000000001e-12,-7.01252e-08,10,10,9.361700000000001e-08,1.7200000000000001e-12,7.012999999999999e-08,1.33e-07,7.038872180451128,0.5819327272785914,2.8745000000000642e-08
bot1,1.5,0.1,7.964539999999999e-08,1.794e-11,-7.9655e-08,10,10,9.653000000000004e-08,1.794e-11,7.964539999999999e-08,1.33e-07,7.257894736842106,0.5280426418954632,2.4895000000000178e-08
bot1,1.6,0.1,8.9436e-08,5.401e-11,-8.93876e-08,10,10,9.859600000000004e-08,5.401e-11,8.9436e-08,1.33e-07,7.413233082706769,0.4803549542262431,1.7329999999999736e-08
bot1,1.7,0.1,9.93646e-08,-1.73e-12,-9.935120000000001e-08,10,10,9.999599999999996e-08,1.73e-12,9.93646e-08,1.33e-07,7.5184962406015,0.4382233433842054,1.890499999999927e-08
bot1,1.8,0.1,1.0943520000000001e-07,-2.49e-12,-1.0946479999999998e-07,10,10,1.023769999999999e-07,2.49e-12,1.0943520000000001e-07,1.33e-07,7.697518796992471,0.4068505588113998,2.21400000000004e-08
bot1,1.9,0.1,1.1984e-07,-5.5480000000000005e-11,-1.1964e-07,10,10,1.0442400000000009e-07,5.5480000000000005e-11,1.1984e-07,1.33e-07,7.851428571428574,0.3792701767286833,1.8615000000000663e-08
bot1,2.0,0.1,1.3032e-07,-6.500000000000003e-13,-1.3032e-07,10,10,1.0610000000000004e-07,6.500000000000003e-13,1.3032e-07,1.33e-07,7.977443609022559,0.3540103957659602,1.6379999999999055e-08
bot1,2.1,0.1,1.4106e-07,9.15e-12,-1.409e-07,10,10,1.0769999999999989e-07,9.15e-12,1.4106e-07,1.33e-07,8.097744360902244,0.332161621207225,1.549999999999976e-08
bot1,2.2,0.1,1.5186e-07,-2.671e-11,-1.5184e-07,10,10,1.0920000000000001e-07,2.671e-11,1.5186e-07,1.33e-07,8.21052631578947,0.31258602399963,1.9500000000001452e-08
bot1,2.3000000000000003,0.1,1.629e-07,-1.4200000000000002e-12,-1.6298e-07,10,10,1.1160000000000017e-07,1.4200000000000002e-12,1.629e-07,1.33e-07,8.390977443609033,0.2977744533670949,1.8000000000000452e-08
bot1,2.4,0.1,1.7418e-07,5.919e-11,-1.741e-07,10,10,1.1280000000000008e-07,5.919e-11,1.7418e-07,1.33e-07,8.4812030075188,0.2816458556921967,1.1499999999998564e-08
bot1,2.5,0.1,1.8546e-07,2.16e-12,-1.855e-07,10,10,1.1389999999999989e-07,2.16e-12,1.8546e-07,1.33e-07,8.563909774436079,0.2668987468596204,1.349999999999882e-08
bot1,2.6,0.1,1.9696e-07,-4.923e-11,-1.97e-07,10,10,1.1549999999999985e-07,4.923e-11,1.9696e-07,1.33e-07,8.684210526315775,0.2549038135666179,1.7000000000000073e-08
bot1,2.7,0.1,2.0856e-07,1.09e-12,-2.0834e-07,10,10,1.1729999999999989e-07,1.09e-12,2.0856e-07,1.33e-07,8.819548872180441,0.2443648123356065,1.6500000000002153e-08
bot1,2.8000000000000003,0.1,2.2042e-07,6.09e-12,-2.2028e-07,10,10,1.188000000000003e-07,6.09e-12,2.2042e-07,1.33e-07,8.932330827067686,0.2342779042986412,1.5000000000001147e-08
bot1,2.9,0.1,2.3232e-07,-2.828e-11,-2.3242e-07,10,10,1.2030000000000012e-07,2.828e-11,2.3232e-07,1.33e-07,9.045112781954897,0.2249616942061652,1.7999999999997273e-08
bot1,3.0,0.1,2.4448e-07,-1.32e-12,-2.4456e-07,10,10,1.2239999999999972e-07,1.32e-12,2.4448e-07,1.33e-07,9.20300751879697,0.217542101884076,1.2999999999999508e-08
bot1,3.1,0.1,2.568e-07,6.002e-11,-2.5666e-07,10,10,1.2290000000000002e-07,6.002e-11,2.568e-07,1.33e-07,9.240601503759398,0.2080290048144826,6.0000000000015054e-09
bot1,3.2,0.1,2.6906e-07,2.26e-12,-2.6918e-07,10,10,1.2360000000000002e-07,2.26e-12,2.6906e-07,1.33e-07,9.293233082706768,0.1995711721516,1.5500000000000357e-08
bot1,3.3000000000000003,0.1,2.8152e-07,-5.004e-11,-2.816e-07,10,10,1.260000000000001e-07,5.004e-11,2.8152e-07,1.33e-07,9.473684210526322,0.1944104638842872,2.3500000000000207e-08
bot1,3.4,0.1,2.9426e-07,6.3e-13,-2.943e-07,10,10,1.2830000000000008e-07,6.3e-13,2.9426e-07,1.33e-07,9.646616541353389,0.1894184111578847,1.4499999999999256e-08
bot1,3.5,0.1,3.0718e-07,5.930000000000001e-12,-3.0694e-07,10,10,1.2889999999999994e-07,5.930000000000001e-12,3.0718e-07,1.33e-07,9.691729323308264,0.1823651555107551,6.499999999999424e-09
bot1,3.6,0.1,3.2004e-07,-2.591e-11,-3.2016e-07,10,10,1.2959999999999994e-07,2.591e-11,3.2004e-07,1.33e-07,9.744360902255632,0.1759084831623212,1.399999999999998e-08
bot1,3.7,0.1,3.331e-07,-1.65e-12,-3.3314e-07,10,10,1.3169999999999994e-07,1.65e-12,3.331e-07,1.33e-07,9.902255639097737,0.1717427307238715,1.5000000000001246e-08
bot1,3.8,0.1,3.4638e-07,5.85e-11,-3.4624e-07,10,10,1.326000000000002e-07,5.85e-11,3.4638e-07,1.33e-07,9.969924812030088,0.1663460200383906,7.000000000001461e-09
bot1,3.9,0.1,3.5962e-07,1.9900000000000002e-12,-3.5972e-07,10,10,1.3310000000000026e-07,1.9900000000000002e-12,3.5962e-07,1.33e-07,10.007518796992496,0.160780119632067,1.1499999999999822e-08
bot1,4.0,0.1,3.73e-07,-5.309e-11,-3.73e-07,10,10,1.3490000000000018e-07,5.309e-11,3.73e-07,1.33e-07,10.142857142857151,0.1570900649683972,2.0999999999997104e-08
bot1,4.1,0.1,3.866e-07,-9.200000000000001e-13,-3.8666e-07,10,10,1.3729999999999965e-07,9.200000000000001e-13,3.866e-07,1.33e-07,10.323308270676662,0.1542515560810818,6.999999999998401e-09
bot1,4.2,0.1,4.0046e-07,1.091e-11,-4.0012e-07,10,10,1.3629999999999986e-07,1.091e-11,4.0046e-07,1.33e-07,10.248120300751866,0.1479580186130168,-1.4999999999990527e-09
bot1,4.3,0.1,4.1386e-07,-2.2210000000000003e-11,-4.141e-07,10,10,1.3699999999999986e-07,2.2210000000000003e-11,4.1386e-07,1.33e-07,10.300751879699234,0.1437127190329066,2.2500000000000347e-08
bot1,4.4,0.1,4.2786e-07,-6.400000000000001e-13,-4.2792e-07,10,10,1.4079999999999996e-07,6.400000000000001e-13,4.2786e-07,1.33e-07,10.586466165413526,0.1429423341169487,1.3500000000000738e-08
bot1,4.5,0.1,4.4202e-07,5.7710000000000007e-11,-4.4184e-07,10,10,1.397e-07,5.7710000000000007e-11,4.4202e-07,1.33e-07,10.503759398496236,0.137363170064355,-4.000000000000561e-09
bot1,4.6000000000000005,0.1,4.558e-07,2.92e-12,-4.561e-07,10,10,1.399999999999998e-07,2.92e-12,4.558e-07,1.33e-07,10.526315789473667,0.1333720896012379,1.3500000000001269e-08
bot1,4.7,0.1,4.7002e-07,-5.616e-11,-4.7006e-07,10,10,1.4240000000000024e-07,5.616e-11,4.7002e-07,1.33e-07,10.706766917293248,0.1316110644778505,2.2999999999999693e-08
bot1,4.8,0.1,4.8428e-07,-1.3400000000000006e-12,-4.8428e-07,10,10,1.4459999999999972e-07,1.3400000000000006e-12,4.8428e-07,1.33e-07,10.872180451127797,0.1296599227375682,1.2499999999999076e-08
bot1,4.9,0.1,4.9894e-07,1.439e-11,-4.986e-07,10,10,1.4490000000000006e-07,1.439e-11,4.9894e-07,1.33e-07,10.894736842105264,0.126204429380161,-3.999999999996062e-09
bot1,5.0,0.1,5.1326e-07,-2.009e-11,-5.1326e-07,10,10,1.4380000000000053e-07,2.009e-11,5.1326e-07,1.33e-07,10.812030075188003,0.1233986288785797,3.700000000000635e-08
bot1,5.0,0.1,5.1332e-07,5.2640000000000005e-11,-5.1308e-07,10,10,1.4860000000000068e-07,5.2640000000000005e-11,5.1332e-07,1.33e-07,11.172932330827116,0.1275938596484587,-3.0999999999991854e-08
bot1,4.9,0.1,4.984e-07,2.26e-12,-4.9852e-07,10,10,1.4689999999999968e-07,2.26e-12,4.984e-07,1.33e-07,11.04511278195486,0.1279833272299989,1.7500000000004607e-08
bot1,4.8,0.1,4.8394e-07,-6.113e-11,-4.838e-07,10,10,1.4509999999999978e-07,6.113e-11,4.8394e-07,1.33e-07,10.909774436090204,0.1302672651072222,1.0999999999996052e-08
bot1,4.7,0.1,4.6938e-07,-1.8200000000000003e-12,-4.6942e-07,10,10,1.447000000000005e-07,1.8200000000000003e-12,4.6938e-07,1.33e-07,10.879699248120334,0.1339006174551742,4.4999999999998236e-09
bot1,4.6000000000000005,0.1,4.55e-07,2.3410000000000003e-11,-4.547e-07,10,10,1.441999999999998e-07,2.3410000000000003e-11,4.55e-07,1.33e-07,10.842105263157876,0.1376961658484886,1.1000000000003728e-08
bot1,4.5,0.1,4.4054e-07,-1.159e-11,-4.4074e-07,10,10,1.4249999999999972e-07,1.159e-11,4.4054e-07,1.33e-07,10.71428571428569,0.1404618057678507,2.2999999999999597e-08
bot1,4.4,0.1,4.265e-07,-1.23e-12,-4.2658e-07,10,10,1.395999999999999e-07,1.23e-12,4.265e-07,1.33e-07,10.496240601503748,0.1421753636715282,1.5499999999999034e-08
bot1,4.3,0.1,4.1262e-07,5.032000000000001e-11,-4.1248e-07,10,10,1.3939999999999996e-07,5.032000000000001e-11,4.1262e-07,1.33e-07,10.481203007518788,0.1467997534658714,6.00000000000018e-09
bot1,4.2,0.1,3.9862e-07,2.450000000000001e-12,-3.9864e-07,10,10,1.3839999999999986e-07,2.450000000000001e-12,3.9862e-07,1.33e-07,10.406015037593972,0.1507861637428752,1.2000000000000362e-08
bot1,4.1,0.1,3.8494e-07,-6.225e-11,-3.8492e-07,10,10,1.3699999999999986e-07,6.225e-11,3.8494e-07,1.33e-07,10.300751879699234,0.1546385920336133,1.4999999999998202e-08
bot1,4.0,0.1,3.7122e-07,-3.02e-12,-3.713e-07,10,10,1.3540000000000022e-07,3.02e-12,3.7122e-07,1.33e-07,10.18045112781956,0.1583994219045561,1.6999999999997863e-08
bot1,3.9,0.1,3.5786e-07,2.8490000000000003e-11,-3.5762e-07,10,10,1.336000000000003e-07,2.8490000000000003e-11,3.5786e-07,1.33e-07,10.045112781954906,0.1622107007999986,8.500000000000385e-09
bot1,3.8,0.1,3.445e-07,-9.7e-12,-3.445e-07,10,10,1.3370000000000012e-07,9.7e-12,3.445e-07,1.33e-07,10.052631578947375,0.168638721017378,1.0500000000001464e-08
bot1,3.7,0.1,3.3112e-07,-6.8e-13,-3.312e-07,10,10,1.3149999999999998e-07,6.8e-13,3.3112e-07,1.33e-07,9.887218045112778,0.1724452546654118,2.3000000000001053e-08
bot1,3.6,0.1,3.182e-07,4.764e-11,-3.1818e-07,10,10,1.2909999999999993e-07,4.764e-11,3.182e-07,1.33e-07,9.706766917293224,0.1762930454702081,1.150000000000112e-08
bot1,3.5,0.1,3.053e-07,1.74e-12,-3.0526e-07,10,10,1.2919999999999978e-07,1.74e-12,3.053e-07,1.33e-07,9.714285714285694,0.1839111104931355,2.4999999999988623e-09
bot1,3.4,0.1,2.9236e-07,-6.261e-11,-2.924e-07,10,10,1.2860000000000013e-07,6.261e-11,2.9236e-07,1.33e-07,9.669172932330834,0.1911035187486079,1.6499999999997557e-08
bot1,3.3000000000000003,0.1,2.7958e-07,-1.9200000000000003e-12,-2.7964e-07,10,10,1.2590000000000025e-07,1.9200000000000003e-12,2.7958e-07,1.33e-07,9.46616541353385,0.1955700384853423,1.9500000000000962e-08
bot1,3.2,0.1,2.6718e-07,2.508e-11,-2.6698e-07,10,10,1.2469999999999997e-07,2.508e-11,2.6718e-07,1.33e-07,9.375939849624052,0.2028973746799687,1.0500000000001308e-08
bot1,3.1,0.1,2.5464e-07,-1.321e-11,-2.5474e-07,10,10,1.2379999999999998e-07,1.321e-11,2.5464e-07,1.33e-07,9.308270676691729,0.2111774931037311,1.7499999999999975e-08
bot1,3.0,0.1,2.4242e-07,-1e-12,-2.4258e-07,10,10,1.2119999999999997e-07,1e-12,2.4242e-07,1.33e-07,9.112781954887213,0.2172207543088642,1.7000000000000073e-08
bot1,2.9,0.1,2.304e-07,5.273e-11,-2.3032e-07,10,10,1.2039999999999997e-07,5.273e-11,2.304e-07,1.33e-07,9.052631578947365,0.2271757046212078,8.499999999999062e-09
bot1,2.8000000000000003,0.1,2.1834e-07,2.11e-12,-2.1836e-07,10,10,1.1950000000000014e-07,2.11e-12,2.1834e-07,1.33e-07,8.984962406015047,0.2378120937937703,1.30000000000002e-08
bot1,2.7,0.1,2.065e-07,-6.257000000000001e-11,-2.065e-07,10,10,1.1779999999999993e-07,6.257000000000001e-11,2.065e-07,1.33e-07,8.857142857142849,0.2479447223611595,1.8500000000001112e-08
bot1,2.6,0.1,1.9478e-07,-2.6500000000000002e-12,-1.948e-07,10,10,1.1579999999999993e-07,2.6500000000000002e-12,1.9478e-07,1.33e-07,8.706766917293224,0.2583141448917689,1.7000000000000073e-08
bot1,2.5,0.1,1.8334e-07,2.253e-11,-1.8318e-07,10,10,1.1439999999999993e-07,2.253e-11,1.8334e-07,1.33e-07,8.601503759398488,0.2713424240529736,1.2499999999999008e-08
bot1,2.4,0.1,1.719e-07,-1.5010000000000002e-11,-1.7196e-07,10,10,1.1330000000000013e-07,1.5010000000000002e-11,1.719e-07,1.33e-07,8.51879699248121,0.2864770197721626,1.7999999999998662e-08
bot1,2.3000000000000003,0.1,1.6068e-07,-1.6000000000000005e-13,-1.6076e-07,10,10,1.1080000000000021e-07,1.6000000000000005e-13,1.6068e-07,1.33e-07,8.330827067669185,0.2996902394751636,2.050000000000064e-08
bot1,2.2,0.1,1.4974e-07,5.448e-11,-1.497e-07,10,10,1.0920000000000001e-07,5.448e-11,1.4974e-07,1.33e-07,8.21052631578947,0.317236090301298,1.5000000000001643e-08
bot1,2.1,0.1,1.3884e-07,2.44e-12,-1.3884e-07,10,10,1.0779999999999985e-07,2.44e-12,1.3884e-07,1.33e-07,8.105263157894724,0.3375878077198588,1.6499999999999903e-08
bot1,2.0,0.1,1.2818e-07,-6.050000000000001e-11,-1.2814e-07,10,10,1.059e-07,6.050000000000001e-11,1.2818e-07,1.33e-07,7.962406015037593,0.3594288047397321,1.7499999999999068e-08
bot1,1.9,0.1,1.1766e-07,-2.08e-12,-1.1768e-07,10,10,1.0430000000000005e-07,2.08e-12,1.1766e-07,1.33e-07,7.842105263157896,0.385698016240732,1.7305000000000303e-08
bot1,1.8,0.1,1.0732e-07,1.929e-11,-1.0724e-07,10,10,1.0243899999999994e-07,1.929e-11,1.0732e-07,1.33e-07,7.702180451127813,0.415434043438014,1.6789999999999964e-08
bot1,1.7,0.1,9.71722e-08,-2.9300000000000002e-12,-9.715500000000001e-08,10,10,1.0094200000000004e-07,2.9300000000000002e-12,9.71722e-08,1.33e-07,7.589624060150378,0.452524874654623,1.821499999999968e-08
bot1,1.6,0.1,8.71316e-08,2.5500000000000002e-12,-8.7155e-08,10,10,9.879600000000001e-08,2.5500000000000002e-12,8.71316e-08,1.33e-07,7.428270676691728,0.4936406864418031,2.5695000000000092e-08
bot1,1.5,0.1,7.741299999999998e-08,6.900000000000001e-12,-7.7403e-08,10,10,9.580300000000001e-08,6.900000000000001e-12,7.741299999999998e-08,1.33e-07,7.203233082706768,0.5392601484563065,2.837499999999996e-08
bot1,1.4,0.1,6.7971e-08,5.71e-11,-6.79458e-08,10,10,9.3121e-08,5.71e-11,6.7971e-08,1.33e-07,7.0015789473684205,0.5975965131857076,2.623000000000064e-08
bot1,1.3,0.1,5.87888e-08,-3.900000000000001e-13,-5.876319999999999e-08,10,10,9.05569999999999e-08,3.900000000000001e-13,5.87888e-08,1.33e-07,6.808796992481193,0.6728743466765191,3.0505000000000093e-08
bot1,1.2,0.1,4.98596e-08,-1.31e-12,-4.988179999999999e-08,10,10,8.702e-08,1.31e-12,4.98596e-08,1.33e-07,6.542857142857141,0.7622686735496887,4.1349999999999374e-08
bot1,1.1,0.1,4.13848e-08,-5.782000000000001e-11,-4.14254e-08,10,10,8.228700000000001e-08,5.782000000000001e-11,4.13848e-08,1.33e-07,6.186992481203008,0.8698685897478466,4.930500000000008e-08
bot1,1.0,0.1,3.3402199999999995e-08,-1.458e-11,-3.3433399999999994e-08,10,10,7.715899999999998e-08,1.458e-11,3.3402199999999995e-08,1.33e-07,5.801428571428569,1.013266469956466,5.5815000000000146e-08
bot1,0.9,0.1,2.5953e-08,2.8e-12,-2.59512e-08,10,10,7.1124e-08,2.8e-12,2.5953e-08,1.33e-07,5.34766917293233,1.204926726424853,6.452999999999985e-08
bot1,0.8,0.1,1.91774e-08,2.5560000000000003e-11,-1.91662e-08,10,10,6.425300000000001e-08,2.5560000000000003e-11,1.91774e-08,1.33e-07,4.831052631578947,1.4841835648380288,7.19050000000001e-08
bot1,0.7,0.1,1.31024e-08,5.147e-11,-1.3097399999999998e-08,10,10,5.6742999999999994e-08,5.147e-11,1.31024e-08,1.33e-07,4.266390977443606,1.9454726419600408,8.539000000000014e-08
bot1,0.6,0.1,7.8288e-09,-2.72e-12,-7.8588e-09,10,10,4.7174999999999984e-08,2.72e-12,7.8288e-09,1.33e-07,3.546992481203005,2.7649628655963667,1.148499999999999e-07
bot1,0.5,0.1,3.6674e-09,-1.9200000000000003e-12,-3.6433e-09,10,10,3.3773e-08,1.9200000000000003e-12,3.6674e-09,1.33e-07,2.539323308270676,4.313050251881912,1.4818199999999994e-07
bot1,0.4,0.1,1.0742e-09,2.426e-11,-1.058e-09,10,10,1.7538599999999997e-08,2.426e-11,1.0742e-09,1.33e-07,1.3186917293233076,6.8055387835345815,1.4236624e-07
bot1,0.3,0.1,1.5968e-10,2.9110000000000003e-11,-1.2928000000000002e-10,10,10,5.2997520000000015e-09,2.9110000000000003e-11,1.5968e-10,1.33e-07,0.3984775939849623,9.38641237294176,8.363449499999999e-08
bot1,0.2,0.1,1.42496e-11,8.05e-12,-1.344e-11,10,10,8.11701e-10,8.05e-12,1.42496e-11,1.33e-07,0.0610301503759398,8.891681174096533,2.6270315000000004e-08
bot1,0.1,0.1,-2.6602e-12,5.675e-11,1.104e-11,10,10,4.5689e-11,5.675e-11,2.6602e-12,1.33e-07,0.0034352631578947,2.2261440990504244,4.16524e-09
bot1,0.0,0.1,5.1118e-12,-1.25e-11,-3.723e-11,10,10,-2.1347e-11,1.25e-11,5.1118e-12,1.33e-07,-0.0016050375939849,1.0915213261238232,3.942499999999997e-11
bot1,-0.1,0.1,1.6092e-12,-2.29e-12,4.2000000000000003e-13,10,10,3.7804e-11,2.29e-12,1.6092e-12,1.33e-07,0.0028424060150375,1.597925342581652,-2.5169999999999997e-10
bot1,-0.2,0.1,-2.449e-12,1.948e-11,4.94e-12,10,10,2.8993e-11,1.948e-11,2.449e-12,1.33e-07,0.00217992481203,-2.0777090223664185,3.78535e-10
bot1,-0.3,0.1,-4.1894e-12,6.17e-11,1.753e-11,10,10,-3.7902999999999987e-11,6.17e-11,4.1894e-12,1.33e-07,-0.0028498496240601,-1.6063200566914482,2.04085e-10
bot1,-0.4,0.1,5.1316e-12,-1.3800000000000002e-12,-3.4900000000000004e-11,10,10,-1.1823999999999998e-11,1.3800000000000002e-12,5.1316e-12,1.33e-07,-0.0008890225563909,1.8049207892236565,-2.5972999999999994e-10
bot1,-0.5,0.1,-1.8246e-12,1.6700000000000006e-12,-6.1e-13,10,10,1.4043e-11,1.6700000000000006e-12,1.8246e-12,1.33e-07,0.0010558646616541,1.7210179333138425,9.156499999999997e-11
bot1,-0.6,0.1,2.323e-12,-1.86e-11,-5.370000000000001e-12,10,10,-3.0136999999999986e-11,1.86e-11,2.323e-12,1.33e-07,-0.002265939849624,-1.8118552652885704,-1.1461999999999987e-10
bot1,-0.7,0.1,4.2028e-12,-6.071e-11,-1.6850000000000002e-11,10,10,3.6966999999999983e-11,6.071e-11,4.2028e-12,1.33e-07,0.0027794736842105,-1.6949650602299464,-1.9667499999999987e-10
bot1,-0.8,0.1,-5.0704e-12,2.500000000000001e-12,3.5710000000000005e-11,10,10,9.198e-12,2.500000000000001e-12,5.0704e-12,1.33e-07,0.0006915789473684,1.2501912280880847,2.61775e-10
bot1,-0.9,0.1,2.3632e-12,-2.500000000000001e-12,-1.02e-12,10,10,-1.5388000000000003e-11,2.500000000000001e-12,2.3632e-12,1.33e-07,-0.001156992481203,2.0278925365888694,-1.1518999999999995e-10
bot1,-1.0,0.1,-1.9928e-12,1.141e-11,4.100000000000001e-12,10,10,3.223599999999999e-11,1.141e-11,1.9928e-12,1.33e-07,0.0024237593984962,-1.1879262772349892,9.973499999999998e-11
bot1,-1.1,0.1,-4.084e-12,5.909e-11,1.3700000000000002e-11,10,10,-3.5335000000000006e-11,5.909e-11,4.084e-12,1.33e-07,-0.0026567669172932,-2.02951933223229,1.9847e-10
bot1,-1.2,0.1,5.0742e-12,-5.8700000000000014e-12,-3.671e-11,10,10,-7.458000000000002e-12,5.8700000000000014e-12,5.0742e-12,1.33e-07,-0.0005607518796992,0.9869186031687872,-2.65675e-10
bot1,-1.3,0.1,-2.5924e-12,2.6600000000000004e-12,2.3200000000000002e-12,10,10,1.779999999999998e-11,2.6600000000000004e-12,2.5924e-12,1.33e-07,0.0013383458646616,2.6259216956334064,1.2779499999999992e-10
bot1,-1.4,0.1,1.5142e-12,-6.440000000000001e-12,-3.48e-12,10,10,-3.3017000000000006e-11,6.440000000000001e-12,1.5142e-12,1.33e-07,-0.0024824812030075,-0.9477532460026608,-7.216500000000016e-11
bot1,-1.5,0.1,4.011e-12,-5.674e-11,-1.2470000000000002e-11,10,10,3.223300000000001e-11,5.674e-11,4.011e-12,1.33e-07,0.0024235338345864,-2.564375236164667,-1.8953000000000007e-10
bot1,-1.6,0.1,-4.9324e-12,1.246e-11,3.682e-11,10,10,4.889e-12,1.246e-11,4.9324e-12,1.33e-07,0.0003675939849624,0.606758073335607,2.555650000000001e-10
bot1,-1.7,0.1,3.0332e-12,-2.16e-12,-3.82e-12,10,10,-1.8880000000000004e-11,2.16e-12,3.0332e-12,1.33e-07,-0.0014195488721804,3.1497510304127028,-1.4735499999999988e-10
bot1,-1.8,0.1,-1.1564e-12,4.23e-12,3.1400000000000004e-12,10,10,3.4359999999999966e-11,4.23e-12,1.1564e-12,1.33e-07,0.0025834586466165,-0.5114721940860351,5.7314999999999966e-11
bot1,-1.9,0.1,-3.8388e-12,5.1990000000000006e-11,1.09e-11,10,10,-3.034300000000001e-11,5.1990000000000006e-11,3.8388e-12,1.33e-07,-0.0022814285714285,-3.1408397888729143,3.0864499999999997e-10
bot1,-2.0,0.1,4.9122e-12,-2.008e-11,-3.719e-11,10,10,-2.736900000000001e-11,2.008e-11,4.9122e-12,1.33e-07,-0.0020578195488721,1.853388645677141,-3.3356499999999987e-10
bot1,-2.1,0.1,1.635e-12,-2.0200000000000007e-12,5.500000000000001e-13,10,10,3.636999999999997e-11,2.0200000000000007e-12,1.635e-12,1.33e-07,0.0027345864661654,1.5901646125291955,-2.825649999999997e-10
bot1,-2.2,0.1,-2.3618e-12,1.6850000000000002e-11,4.490000000000001e-12,10,10,2.914399999999998e-11,1.6850000000000002e-11,2.3618e-12,1.33e-07,0.0021912781954887,-2.045449791817376,3.6776499999999976e-10
bot1,-2.3000000000000003,0.1,-4.1938e-12,6.051e-11,1.6180000000000003e-11,10,10,-3.7183000000000046e-11,6.051e-11,4.1938e-12,1.33e-07,-0.0027957142857142,-1.6608790646358096,1.9329000000000022e-10
bot1,-2.4,0.1,5.0748e-12,-3.4000000000000005e-12,-3.5890000000000005e-11,10,10,-9.514000000000016e-12,3.4000000000000005e-12,5.0748e-12,1.33e-07,-0.0007153383458646,1.3129131308519175,-2.6481000000000056e-10
bot1,-2.5,0.1,-2.291e-12,1.5800000000000001e-12,6.900000000000001e-13,10,10,1.5778999999999988e-11,1.5800000000000001e-12,2.291e-12,1.33e-07,0.0011863909774436,2.111719782295268,1.1218999999999968e-10
bot1,-2.6,0.1,1.919e-12,-1.18e-11,-3.9900000000000006e-12,10,10,-3.195199999999997e-11,1.18e-11,1.919e-12,1.33e-07,-0.0024024060150375,-1.2634760379473142,-9.289999999999983e-11
bot1,-2.7,0.1,4.0994e-12,-5.856e-11,-1.405e-11,10,10,3.435899999999997e-11,5.856e-11,4.0994e-12,1.33e-07,0.0025833834586466,-2.058879081346888,-1.9815999999999968e-10
bot1,-2.8000000000000003,0.1,-4.9528e-12,6.56e-12,3.652e-11,10,10,7.680000000000013e-12,6.56e-12,4.9528e-12,1.33e-07,0.0005774436090225,1.0195195839946272,2.5520000000000027e-10
bot1,-2.9,0.1,2.5634e-12,-2.62e-12,-1.88e-12,10,10,-1.668100000000002e-11,2.62e-12,2.5634e-12,1.33e-07,-0.0012542105263157,2.4312410827115847,-1.2573999999999995e-10
bot1,-3.0,0.1,-1.6166e-12,8.61e-12,3.390000000000001e-12,10,10,3.282799999999997e-11,8.61e-12,1.6166e-12,1.33e-07,0.0024682706766917,-0.9674120382505516,8.11149999999997e-11
bot1,-3.1,0.1,-4.0022e-12,5.743e-11,1.283e-11,10,10,-3.2903999999999974e-11,5.743e-11,4.0022e-12,1.33e-07,-0.002473984962406,-2.436233478874239,1.8588499999999964e-10
bot1,-3.2,0.1,4.9642e-12,-1.282e-11,-3.734e-11,10,10,-4.348999999999997e-12,1.282e-11,4.9642e-12,1.33e-07,-0.000326992481203,0.5321078616730985,-2.643599999999997e-10
bot1,-3.3000000000000003,0.1,-3.1324e-12,1.8900000000000002e-12,5.13e-12,10,10,1.9968000000000028e-11,1.8900000000000002e-12,3.1324e-12,1.33e-07,0.0015013533834586,3.5440449162905767,1.5090500000000047e-10
bot1,-3.4,0.1,9.706e-13,-3.4700000000000004e-12,-2.8100000000000003e-12,10,10,-3.453000000000005e-11,3.4700000000000004e-12,9.706e-13,1.33e-07,-0.0025962406015037,-0.4043932397110966,-4.704499999999979e-11
bot1,-3.5,0.1,3.7736e-12,-5.0820000000000005e-11,-1.047e-11,10,10,2.9376999999999974e-11,5.0820000000000005e-11,3.7736e-12,1.33e-07,0.0022087969924812,-3.5179050806995584,-3.1239999999999987e-10
bot1,-3.6,0.1,-4.9048e-12,2.433e-11,3.639e-11,10,10,2.794999999999997e-11,2.433e-11,4.9048e-12,1.33e-07,0.0021015037593984,1.587721850043574,3.2451499999999947e-10
bot1,-3.7,0.1,-1.8164e-12,3.290000000000001e-12,-6.6e-13,10,10,-3.5525999999999965e-11,3.290000000000001e-12,1.8164e-12,1.33e-07,-0.0026711278195488,1.7405983342072493,2.8998499999999975e-10
bot1,-3.8,0.1,2.2004e-12,-1.367e-11,-4.47e-12,10,10,-3.004700000000004e-11,1.367e-11,2.2004e-12,1.33e-07,-0.0022591729323308,-1.8165668458731976,-3.5814500000000047e-10
bot1,-3.9,0.1,4.193e-12,-6.068e-11,-1.6050000000000002e-11,10,10,3.6103000000000035e-11,6.068e-11,4.193e-12,1.33e-07,0.0027145112781954,-1.7910969154581415,-1.9558000000000048e-10
bot1,-4.0,0.1,-5.0202e-12,3.1700000000000004e-12,3.572e-11,10,10,9.069000000000012e-12,3.1700000000000004e-12,5.0202e-12,1.33e-07,0.0006818796992481,1.2304695561284544,2.5928500000000046e-10
bot1,-4.1,0.1,2.3792e-12,-1.8200000000000003e-12,-1.5600000000000002e-12,10,10,-1.5753999999999986e-11,1.8200000000000003e-12,2.3792e-12,1.33e-07,-0.0011845112781954,2.145093905078282,-1.1419999999999972e-10
bot1,-4.2,0.1,-1.8694e-12,9.38e-12,3.43e-12,10,10,3.1908999999999975e-11,9.38e-12,1.8694e-12,1.33e-07,0.0023991729323308,-1.129556199291749,9.136999999999981e-11
bot1,-4.3,0.1,-4.0026e-12,5.728e-11,1.3500000000000002e-11,10,10,-3.402799999999997e-11,5.728e-11,4.0026e-12,1.33e-07,-0.0025584962406015,-2.1084525466806863,1.8587999999999967e-10
bot1,-4.4,0.1,4.9362e-12,-1.071e-11,-3.736e-11,10,10,-5.266999999999995e-12,1.071e-11,4.9362e-12,1.33e-07,-0.0003960150375939,0.6631898290258313,-2.6184499999999947e-10
bot1,-4.5,0.1,-2.9492e-12,1.96e-12,3.3600000000000002e-12,10,10,1.8340999999999984e-11,1.96e-12,2.9492e-12,1.33e-07,0.0013790225563909,2.9513674707206112,1.4516999999999974e-10
bot1,-4.6000000000000005,0.1,1.268e-12,-5.09e-12,-3.4000000000000005e-12,10,10,-3.430099999999997e-11,5.09e-12,1.268e-12,1.33e-07,-0.0025790225563909,-0.6129179536053447,-6.409500000000057e-11
bot1,-4.7,0.1,3.911e-12,-5.404e-11,-1.205e-11,10,10,3.116000000000011e-11,5.404e-11,3.911e-12,1.33e-07,0.0023428571428571,-2.9635625964049,-3.0290000000000084e-10
bot1,-4.8,0.1,-4.964e-12,1.504e-11,3.7200000000000005e-11,10,10,2.6278999999999967e-11,1.504e-11,4.964e-12,1.33e-07,0.0019758646616541,2.3181505776035727,3.4782500000000004e-10
bot1,-4.9,0.1,-1.3448e-12,2.44e-12,-1.9700000000000003e-12,10,10,-3.840499999999996e-11,2.44e-12,1.3448e-12,1.33e-07,-0.0028875939849624,1.3087106720440012,3.3448500000000027e-10
bot1,-5.0,0.1,2.717e-12,-2.4210000000000003e-11,-5.820000000000001e-12,10,10,-4.0618000000000136e-11,2.4210000000000003e-11,2.717e-12,1.33e-07,-0.003053984962406,-3.054319379864776,2.2130000000001863e-11
bot2,-5.0,0.1,4.2342e-12,1.8700000000000003e-12,8.83e-12,10,10,5.000000000000017e-12,1.8700000000000003e-12,4.2342e-12,1.33e-07,0.000375939849624,0.4847523327457831,-1.6107000000000064e-10
bot2,-4.9,0.1,4.7342e-12,-2.409e-11,-3.5890000000000005e-11,10,10,-1.110699999999999e-11,2.409e-11,4.7342e-12,1.33e-07,-0.0008351127819548,-1.6148537202630109,-1.9079999999999972e-10
bot2,-4.8,0.1,2.0128e-12,-3.2e-12,-2e-13,10,10,-3.3159999999999966e-11,3.2e-12,2.0128e-12,1.33e-07,-0.0024932330827067,-1.984980793964944,-9.195500000000051e-11
bot2,-4.7,0.1,-1.8978e-12,1.16e-11,3.63e-12,10,10,-2.949800000000011e-11,1.16e-11,1.8978e-12,1.33e-07,-0.0022178947368421,1.4289578514631405,3.356950000000009e-10
bot2,-4.6000000000000005,0.1,-3.8868e-12,5.4350000000000005e-11,1.23e-11,10,10,3.397899999999997e-11,5.4350000000000005e-11,3.8868e-12,1.33e-07,0.0025548120300751,2.0588416924466446,1.6784500000000034e-10
bot2,-4.5,0.1,4.898e-12,-1.06e-11,-3.6290000000000005e-11,10,10,4.070999999999996e-12,1.06e-11,4.898e-12,1.33e-07,0.0003060902255639,-0.5104308391988072,-2.648949999999995e-10
bot2,-4.4,0.1,-3.0726e-12,2.2200000000000002e-12,3.8800000000000004e-12,10,10,-1.899999999999998e-11,2.2200000000000002e-12,3.0726e-12,1.33e-07,-0.0014285714285714,-3.2470822033731013,1.5215499999999974e-10
bot2,-4.3,0.1,1.098e-12,-4.84e-12,-3.0400000000000004e-12,10,10,3.450199999999997e-11,4.84e-12,1.098e-12,1.33e-07,0.0025941353383458,0.4772160594109737,-5.236999999999992e-11
bot2,-4.2,0.1,3.8278e-12,-5.096e-11,-1.117e-11,10,10,-2.9473999999999966e-11,5.096e-11,3.8278e-12,1.33e-07,-0.0022160902255639,3.2017463552705534,-3.0309499999999936e-10
bot2,-4.1,0.1,-4.7968e-12,1.896e-11,3.5700000000000003e-11,10,10,-2.611699999999998e-11,1.896e-11,4.7968e-12,1.33e-07,-0.0019636842105263,-2.1909413866208,3.2695999999999977e-10
bot2,-4.0,0.1,-1.3956e-12,2.8400000000000004e-12,-1.6600000000000002e-12,10,10,3.5918000000000045e-11,2.8400000000000004e-12,1.3956e-12,1.33e-07,0.0027006015037594,-1.515677909980628,2.6804500000000044e-10
bot2,-3.9,0.1,2.3868e-12,-1.86e-11,-5.09e-12,10,10,2.749200000000004e-11,1.86e-11,2.3868e-12,1.33e-07,0.0020670676691729,2.341596930340731,-3.612350000000009e-10
bot2,-3.8,0.1,4.1028e-12,-5.88e-11,-1.6430000000000002e-11,10,10,-3.632900000000005e-11,5.88e-11,4.1028e-12,1.33e-07,-0.0027315037593984,1.5525739447010276,-1.845300000000004e-10
bot2,-3.7,0.1,-4.879e-12,2.75e-12,3.4280000000000003e-11,10,10,-9.413999999999992e-12,2.75e-12,4.879e-12,1.33e-07,-0.0007078195488721,-1.3336368619679095,2.5694999999999987e-10
bot2,-3.6,0.1,2.22e-12,-1.51e-12,-2.2000000000000002e-13,10,10,1.5060999999999984e-11,1.51e-12,2.22e-12,1.33e-07,0.0011324060150375,-2.0861651294957344,-1.0764499999999979e-10
bot2,-3.5,0.1,-1.8668e-12,1.188e-11,3.97e-12,10,10,-3.0942999999999966e-11,1.188e-11,1.8668e-12,1.33e-07,-0.0023265413533834,1.2614217679779116,9.357000000000024e-11
bot2,-3.4,0.1,-3.9686e-12,5.6430000000000006e-11,1.366e-11,10,10,3.3775000000000046e-11,5.6430000000000006e-11,3.9686e-12,1.33e-07,0.0025394736842105,2.09025587240584,1.8598000000000012e-10
bot2,-3.3000000000000003,0.1,4.8882e-12,-7.25e-12,-3.5780000000000005e-11,10,10,6.253000000000008e-12,7.25e-12,4.8882e-12,1.33e-07,0.0004701503759398,-0.8219393782487227,-2.554600000000005e-10
bot2,-3.2,0.1,-2.718e-12,2.03e-12,2.51e-12,10,10,-1.7316999999999985e-11,2.03e-12,2.718e-12,1.33e-07,-0.0013020300751879,-2.67697530119549,1.3319499999999971e-10
bot2,-3.1,0.1,1.4248e-12,-7.8e-12,-3.35e-12,10,10,3.2891999999999974e-11,7.8e-12,1.4248e-12,1.33e-07,0.0024730827067669,0.7619142727655952,-6.879499999999989e-11
bot2,-3.0,0.1,3.8604e-12,-5.3480000000000006e-11,-1.228e-11,10,10,-3.1075999999999976e-11,5.3480000000000006e-11,3.8604e-12,1.33e-07,-0.0023365413533834,2.633089361038852,-1.8348999999999967e-10
