Repository: swaggerdas007-coder/igzoANN

# Cleaned transistor curve data

Generated by `scripts/clean_transistor_curves.py` from the raw exports in
`data/`. Regenerate with:

```
python scripts/clean_transistor_curves.py
python scripts/plot_transistor_curves.py
```

## What's here

For each of the 19 measured (W, L) geometries there are exactly two files:

- `W{W}_L{L}_linear_clean.csv` — Id-Vg transfer sweeps (fixed VD=0.1V)
- `W{W}_L{L}_output_clean.csv` — Id-Vd output curve families (VD sweep per VG)

Each file concatenates every retained device replicate for that geometry,
tagged by a `device` column (`top1`, `top2`, `bot1`, `bot2`, and `*rep` for
repeat runs — these refer to wafer die position, not W/L).

File: data_cleaned/W10_L5_output_clean.csv (part 1 of 6)
device,VD,VG,ID,IG,IS,absIg,absId,r
bot1,0.0,-5,4.679e-12,-1.699e-11,-3.0570000000000004e-11,1.699e-11,4.679e-12,-35156799324.989456
bot1,0.1,-5,1.8346e-12,-2.14e-12,8e-13,2.14e-12,1.8346e-12,-55710306406.68524
bot1,0.2,-5,1.089e-12,-2.47e-12,1.14e-12,2.47e-12,1.089e-12,-116441546343.73544
bot1,0.3,-5,1.17e-13,1.8000000000000007e-13,1.85e-12,1.8000000000000007e-13,1.17e-13,-98357430903.9048
bot1,0.4,-5,-9.444e-13,3.61e-12,2.7100000000000004e-12,3.61e-12,9.444e-13,-99000099000.099
bot1,0.5,-5,-1.9032e-12,1.29e-11,3.82e-12,1.29e-11,1.9032e-12,-120120120120.1201
bot1,0.6,-5,-2.6094e-12,2.15e-11,4.93e-12,2.15e-11,2.6094e-12,-158127767235.92667
bot1,0.7,-5,-3.168e-12,3.61e-11,7.29e-12,3.61e-11,3.168e-12,-198886237072.39465
bot1,0.8,-5,-3.615e-12,4.8680000000000007e-11,9.78e-12,4.8680000000000007e-11,3.615e-12,-256607646907.87772
bot1,0.9,-5,-3.9474e-12,5.671e-11,1.301e-11,5.671e-11,3.9474e-12,-397930760047.75134
bot1,1.0,-5,-4.1176e-12,5.93e-11,1.6290000000000003e-11,5.93e-11,4.1176e-12,-567214974475.3264
bot1,1.1,-5,-4.3e-12,6.085e-11,2.093e-11,6.085e-11,4.3e-12,22562667809.84183
bot1,1.2,-5,4.7466e-12,-2.855e-11,-3.565e-11,2.855e-11,4.7466e-12,22875443211.712223
bot1,1.3,-5,4.443e-12,-5.7e-13,-1.8820000000000003e-11,5.7e-13,4.443e-12,-27636524430.687626
bot1,1.4,-5,-2.4902e-12,1.85e-12,1.5200000000000002e-12,1.85e-12,2.4902e-12,-33794059004.427017
bot1,1.5,-5,-1.4752e-12,3.3200000000000004e-12,-1.12e-12,3.3200000000000004e-12,1.4752e-12,101874490627.54684
bot1,1.6,-5,-5.27e-13,7.400000000000002e-13,-2.1000000000000003e-12,7.400000000000002e-13,5.27e-13,107874865156.41852
bot1,1.7,-5,3.788e-13,-4.9e-13,-2.75e-12,4.9e-13,3.788e-13,114508187335.39449
bot1,1.8,-5,1.2196e-12,-6.45e-12,-3.2e-12,6.45e-12,1.2196e-12,127291242362.52556
bot1,1.9,-5,1.95e-12,-1.168e-11,-4.33e-12,1.168e-11,1.95e-12,138197899391.92923
bot1,2.0,-5,2.6668e-12,-2.295e-11,-5.420000000000001e-12,2.295e-11,2.6668e-12,165316581253.09967
bot1,2.1,-5,3.1598e-12,-3.4430000000000004e-11,-6.950000000000001e-12,3.4430000000000004e-11,3.1598e-12,234741784037.5589
bot1,2.2,-5,3.5188e-12,-4.6350000000000007e-11,-8.800000000000001e-12,4.6350000000000007e-11,3.5188e-12,277546489036.91376
bot1,2.3000000000000003,-5,3.8804e-12,-5.259e-11,-1.121e-11,5.259e-11,3.8804e-12,382701875239.188
bot1,2.4,-5,4.0414e-12,-5.775000000000001e-11,-1.395e-11,5.775000000000001e-11,4.0414e-12,773395204949.7291
bot1,2.5,-5,4.139e-12,-6.117000000000001e-11,-1.748e-11,6.117000000000001e-11,4.139e-12,816993464052.2885
bot1,2.6,-5,4.2862e-12,-6.086000000000001e-11,-2.145e-11,6.086000000000001e-11,4.2862e-12,-22620851901.282623
bot1,2.7,-5,-4.7024e-12,3.2180000000000005e-11,3.457e-11,3.2180000000000005e-11,4.7024e-12,279798545047.5659
bot1,2.8000000000000003,-5,5.001e-12,-5.800000000000003e-13,-3.321e-11,5.800000000000003e-13,5.001e-12,27188689505.165817
bot1,2.9,-5,2.6536e-12,-2.6300000000000007e-12,-2.24e-12,2.6300000000000007e-12,2.6536e-12,-45898930554.91801
bot1,3.0,-5,6.436e-13,-1.5700000000000002e-12,-2.87e-12,1.5700000000000002e-12,6.436e-13,-200320512820.51303
bot1,3.1,-5,1.6552e-12,-8.590000000000001e-12,-3.51e-12,8.590000000000001e-12,1.6552e-12,119574315437.04424
bot1,3.2,-5,2.3162e-12,-1.63e-11,-4.56e-12,1.63e-11,2.3162e-12,182581705313.1278
bot1,3.3000000000000003,-5,2.7506e-12,-2.604e-11,-6.0100000000000004e-12,2.604e-11,2.7506e-12,211416490486.2576
bot1,3.4,-5,3.2622e-12,-3.6690000000000005e-11,-7.8e-12,3.6690000000000005e-11,3.2622e-12,184672206832.8714
bot1,3.5,-5,3.8336e-12,-5.165e-11,-1.0540000000000002e-11,5.165e-11,3.8336e-12,232180171813.32736
bot1,3.6,-5,4.1236e-12,-5.819e-11,-1.423e-11,5.819e-11,4.1236e-12,517866390471.2587
bot1,3.7,-5,4.2198e-12,-5.996e-11,-1.865e-11,5.996e-11,4.2198e-12,1005025125628.1404
bot1,3.8,-5,4.3226e-12,-6.121e-11,-2.305e-11,6.121e-11,4.3226e-12,-22329901971.73032
bot1,3.9,-5,-4.7368e-12,2.406e-11,3.554e-11,2.406e-11,4.7368e-12,-23052629152.3548
bot1,4.0,-5,-4.3532e-12,2.09e-12,1.773e-11,2.09e-12,4.3532e-12,28268551236.74908
bot1,4.1,-5,2.3382e-12,-2.36e-12,-1.3300000000000002e-12,2.36e-12,2.3382e-12,39172673143.215324
bot1,4.2,-5,7.524e-13,-2.2500000000000003e-12,-2.95e-12,2.2500000000000003e-12,7.524e-13,-239348970799.42572
bot1,4.3,-5,1.5026e-12,-6.97e-12,-3.1e-12,6.97e-12,1.5026e-12,134698275862.06908
bot1,4.4,-5,2.2372e-12,-1.541e-11,-4.6400000000000004e-12,1.541e-11,2.2372e-12,152439024390.24405
bot1,4.5,-5,2.8146e-12,-2.5920000000000003e-11,-5.95e-12,2.5920000000000003e-11,2.8146e-12,187863986473.79312
bot1,4.6000000000000005,-5,3.3018e-12,-3.67e-11,-7.4e-12,3.67e-11,3.3018e-12,228258388495.77747
bot1,4.7,-5,3.6908e-12,-4.812e-11,-9.64e-12,4.812e-11,3.6908e-12,283687943262.4102
bot1,4.8,-5,4.0068e-12,-5.695000000000001e-11,-1.291e-11,5.695000000000001e-11,4.0068e-12,315159155373.4636
bot1,4.9,-5,4.3254e-12,-5.965000000000001e-11,-1.686e-11,5.965000000000001e-11,4.3254e-12,360620266858.9983
bot1,5.0,-5,4.5614e-12,-6.234e-11,-2.207e-11,6.234e-11,4.5614e-12,423728813559.3216
bot1,0.0,-4,4.8642e-12,-1.4900000000000001e-12,-1.846e-11,1.4900000000000001e-12,4.8642e-12,-15208200261.581043
bot1,0.1,-4,-1.7112e-12,1.7500000000000002e-12,-5.2e-13,1.7500000000000002e-12,1.7112e-12,-35351928447.69682
bot1,0.2,-4,-7.932e-13,1.65e-12,-1.6600000000000002e-12,1.65e-12,7.932e-13,111049416990.5608
bot1,0.3,-4,8.979999999999999e-14,-4e-13,-2.2700000000000002e-12,4e-13,8.979999999999999e-14,112095056608.0036
bot1,0.4,-4,9.91e-13,-4.63e-12,-3.540000000000001e-12,4.63e-12,9.91e-13,101317122593.71832
bot1,0.5,-4,2.0638e-12,-1.537e-11,-4.5400000000000004e-12,1.537e-11,2.0638e-12,115446779034.8649
bot1,0.6,-4,2.7234e-12,-2.446e-11,-5.95e-12,2.446e-11,2.7234e-12,156225589751.6014
bot1,0.7,-4,3.344e-12,-3.6910000000000005e-11,-7.4e-12,3.6910000000000005e-11,3.344e-12,199521149241.81964
bot1,0.8,-4,3.7258e-12,-4.804e-11,-9.88e-12,4.804e-11,3.7258e-12,283527076835.8377
bot1,0.9,-4,4.0494e-12,-5.751e-11,-1.331e-11,5.751e-11,4.0494e-12,423908435777.8721
bot1,1.0,-4,4.1976e-12,-6.013e-11,-1.855e-11,6.013e-11,4.1976e-12,696378830083.5662
bot1,1.1,-4,4.3366e-12,-6.069e-11,-2.436e-11,6.069e-11,4.3366e-12,-22020126395.525505
bot1,1.2,-4,-4.885e-12,2.242e-11,3.6220000000000005e-11,2.242e-11,4.885e-12,-23252569408.91968
bot1,1.3,-4,-4.2646e-12,1.03e-12,1.546e-11,1.03e-12,4.2646e-12,29393609829.223152
bot1,1.4,-4,1.9192e-12,-2.5800000000000003e-12,3.3e-13,2.5800000000000003e-12,1.9192e-12,39235688782.51656
bot1,1.5,-4,8.327999999999999e-13,-2.4800000000000003e-12,1.18e-12,2.4800000000000003e-12,8.327999999999999e-13,-97732603596.55975
bot1,1.6,-4,-1.272e-13,5.1e-13,1.64e-12,5.1e-13,1.272e-13,-115794349235.75728
bot1,1.7,-4,-8.944e-13,3.85e-12,3.060000000000001e-12,3.85e-12,8.944e-13,-120177863237.5916
bot1,1.8,-4,-1.7914e-12,1.147e-11,3.9900000000000006e-12,1.147e-11,1.7914e-12,-126710593005.57536
bot1,1.9,-4,-2.4728e-12,2.058e-11,5.28e-12,2.058e-11,2.4728e-12,-147297098247.16452
bot1,2.0,-4,-3.1492e-12,3.5410000000000004e-11,6.96e-12,3.5410000000000004e-11,3.1492e-12,-185563184264.242
bot1,2.1,-4,-3.5506e-12,4.476e-11,8.75e-12,4.476e-11,3.5506e-12,-282406099971.7596
bot1,2.2,-4,-3.8574e-12,5.306e-11,1.111e-11,5.306e-11,3.8574e-12,-393855848759.3545
bot1,2.3000000000000003,-4,-4.0584e-12,5.7380000000000006e-11,1.4100000000000002e-11,5.7380000000000006e-11,4.0584e-12,-587199060481.5032
bot1,2.4,-4,-4.198e-12,6.216000000000001e-11,1.815e-11,6.216000000000001e-11,4.198e-12,-731528895391.367
bot1,2.5,-4,-4.3318e-12,6.052e-11,2.3080000000000003e-11,6.052e-11,4.3318e-12,22217778666.488945
bot1,2.6,-4,4.8038e-12,-2.701e-11,-3.612e-11,2.701e-11,4.8038e-12,22819588334.626465
bot1,2.7,-4,4.4326e-12,-2.18e-12,-1.89e-11,2.18e-12,4.4326e-12,-28114369254.12581
bot1,2.8000000000000003,-4,-2.31e-12,1.98e-12,7.700000000000002e-13,1.98e-12,2.31e-12,-36254214552.44168
bot1,2.9,-4,-1.084e-12,1.8700000000000003e-12,-1.32e-12,1.8700000000000003e-12,1.084e-12,83263946711.07399
bot1,3.0,-4,9.2e-14,-2.4000000000000004e-13,-2.31e-12,2.4000000000000004e-13,9.2e-14,90155066714.74944
bot1,3.1,-4,1.1344e-12,-5.04e-12,-3.680000000000001e-12,5.04e-12,1.1344e-12,97059108997.3795
bot1,3.2,-4,2.1526e-12,-1.549e-11,-4.6900000000000004e-12,1.549e-11,2.1526e-12,115366866635.90228
bot1,3.3000000000000003,-4,2.868e-12,-2.7540000000000003e-11,-6.2e-12,2.7540000000000003e-11,2.868e-12,172622130157.0859
bot1,3.4,-4,3.3112e-12,-4.1250000000000006e-11,-8.42e-12,4.1250000000000006e-11,3.3112e-12,221385875581.13763
bot1,3.5,-4,3.7714e-12,-5.214000000000001e-11,-1.082e-11,5.214000000000001e-11,3.7714e-12,266666666666.66696
bot1,3.6,-4,4.0612e-12,-5.693e-11,-1.372e-11,5.693e-11,4.0612e-12,437445319335.0834
bot1,3.7,-4,4.2286e-12,-6.074e-11,-1.642e-11,6.074e-11,4.2286e-12,804505229283.9897
bot1,3.8,-4,4.3098e-12,-6.196e-11,-2.125e-11,6.196e-11,4.3098e-12,-22247930942.422325
bot1,3.9,-4,-4.761e-12,3.16e-11,3.488e-11,3.16e-11,4.761e-12,299850074962.5185
bot1,4.0,-4,4.9768e-12,-1.23e-12,-3.3780000000000005e-11,1.23e-12,4.9768e-12,26087863925.70173
bot1,4.1,-4,2.9054e-12,-1.69e-12,-2.59e-12,1.69e-12,2.9054e-12,-43896229313.90198
bot1,4.2,-4,4.206e-13,-9.700000000000001e-13,-2.52e-12,9.700000000000001e-13,4.206e-13,-117577895355.67323
bot1,4.3,-4,1.2044e-12,-5.14e-12,-3.490000000000001e-12,5.14e-12,1.2044e-12,133297787256.73166
bot1,4.4,-4,1.921e-12,-1.2e-11,-4.43e-12,1.2e-11,1.921e-12,151263046437.75543
bot1,4.5,-4,2.5266e-12,-2.156e-11,-5.18e-12,2.156e-11,2.5266e-12,173520735727.91968
bot1,4.6000000000000005,-4,3.0736e-12,-3.4000000000000005e-11,-7.07e-12,3.4000000000000005e-11,3.0736e-12,208637596494.88852
bot1,4.7,-4,3.4852e-12,-4.4050000000000006e-11,-9.06e-12,4.4050000000000006e-11,3.4852e-12,272034820457.01755
bot1,4.8,-4,3.8088e-12,-5.35e-11,-1.087e-11,5.35e-11,3.8088e-12,392310710082.3855
bot1,4.9,-4,3.995e-12,-5.793000000000001e-11,-1.395e-11,5.793000000000001e-11,3.995e-12,558035714285.7139
bot1,5.0,-4,4.1672e-12,-6.086000000000001e-11,-1.695e-11,6.086000000000001e-11,4.1672e-12,580720092915.2113
bot1,0.0,-3,-4.8318e-12,1.194e-11,3.634e-11,1.194e-11,4.8318e-12,79516539440.20358
bot1,0.1,-3,-3.5742e-12,2.01e-12,8.74e-12,2.01e-12,3.5742e-12,35324455120.27977
bot1,0.2,-3,8.3e-13,-2.18e-12,1.1600000000000001e-12,2.18e-12,8.3e-13,55291385602.123184
bot1,0.3,-3,4.3e-14,2.1000000000000001e-13,1.69e-12,2.1000000000000001e-13,4.3e-14,-118736642127.76064
bot1,0.4,-3,-8.544e-13,3.3600000000000002e-12,2.6300000000000007e-12,3.3600000000000002e-12,8.544e-13,-129920748343.51048
bot1,0.5,-3,-1.4964e-12,6.7800000000000006e-12,3.0900000000000004e-12,6.7800000000000006e-12,1.4964e-12,-158002844051.19293
bot1,0.6,-3,-2.1202e-12,1.575e-11,4.190000000000001e-12,1.575e-11,2.1202e-12,-159872102318.14557
bot1,0.7,-3,-2.7474e-12,2.775e-11,6.290000000000001e-12,2.775e-11,2.7474e-12,-170823368636.82953
bot1,0.8,-3,-3.291e-12,3.9530000000000005e-11,7.94e-12,3.9530000000000005e-11,3.291e-12,-196734212079.48056
bot1,0.9,-3,-3.764e-12,4.917e-11,9.52e-12,4.917e-11,3.764e-12,-297441998810.232
bot1,1.0,-3,-3.9634e-12,5.5670000000000007e-11,1.178e-11,5.5670000000000007e-11,3.9634e-12,-589622641509.4342
bot1,1.1,-3,-4.1032e-12,5.916e-11,1.5010000000000002e-11,5.916e-11,4.1032e-12,-870322019147.0854
bot1,1.2,-3,-4.1932e-12,6.112e-11,1.861e-11,6.112e-11,4.1932e-12,-1074113856068.7422
bot1,1.3,-3,-4.2894e-12,6.074e-11,2.2900000000000003e-11,6.074e-11,4.2894e-12,22197065547.934586
bot1,1.4,-3,4.817e-12,-2.938e-11,-3.5850000000000004e-11,2.938e-11,4.817e-12,22726239716.37653
bot1,1.5,-3,4.511e-12,-1.69e-12,-1.8440000000000003e-11,1.69e-12,4.511e-12,-27393507738.665928
bot1,1.6,-3,-2.484e-12,2.5600000000000004e-12,1.18e-12,2.5600000000000004e-12,2.484e-12,-39891495133.2376
bot1,1.7,-3,-5.026e-13,2.26e-12,2.46e-12,2.26e-12,5.026e-13,217013888888.8888
bot1,1.8,-3,-1.5624e-12,7.74e-12,3.23e-12,7.74e-12,1.5624e-12,-110424028268.55132
bot1,1.9,-3,-2.3138e-12,1.9460000000000003e-11,4.5900000000000004e-12,1.9460000000000003e-11,2.3138e-12,-136649357748.01855
bot1,2.0,-3,-3.026e-12,3.3920000000000004e-11,6.71e-12,3.3920000000000004e-11,3.026e-12,-177493787717.42984
bot1,2.1,-3,-3.4406e-12,4.3870000000000006e-11,8.65e-12,4.3870000000000006e-11,3.4406e-12,-235960358659.74533
bot1,2.2,-3,-3.8736e-12,5.367000000000001e-11,1.1250000000000002e-11,5.367000000000001e-11,3.8736e-12,-311526479750.77936
bot1,2.3000000000000003,-3,-4.0826e-12,5.729e-11,1.364e-11,5.729e-11,4.0826e-12,-562746201463.1395
bot1,2.4,-3,-4.229e-12,5.999e-11,1.679e-11,5.999e-11,4.229e-12,-732064421669.1057
bot1,2.5,-3,-4.3558e-12,6.069e-11,2.198e-11,6.069e-11,4.3558e-12,22381879630.25137
bot1,2.6,-3,4.7068e-12,-2.916e-11,-3.5700000000000003e-11,2.916e-11,4.7068e-12,22805017103.762848
bot1,2.7,-3,4.4142e-12,-1.7500000000000002e-12,-1.815e-11,1.7500000000000002e-12,4.4142e-12,-27804037146.19365
bot1,2.8000000000000003,-3,-2.4864e-12,2.830000000000001e-12,2.13e-12,2.830000000000001e-12,2.4864e-12,-39947269604.12251
bot1,2.9,-3,-5.924e-13,1.9e-12,2.5300000000000003e-12,1.9e-12,5.924e-13,185253797702.85263
bot1,3.0,-3,-1.4068e-12,5.19e-12,3.28e-12,5.19e-12,1.4068e-12,-119904076738.60922
bot1,3.1,-3,-2.2604e-12,1.599e-11,4.5400000000000004e-12,1.599e-11,2.2604e-12,-138427464008.85947
bot1,3.2,-3,-2.8516e-12,2.61e-11,5.5e-12,2.61e-11,2.8516e-12,-190839694656.4887
bot1,3.3000000000000003,-3,-3.3084e-12,3.9500000000000006e-11,7.280000000000001e-12,3.9500000000000006e-11,3.3084e-12,-260078023407.02188
bot1,3.4,-3,-3.6206e-12,4.8860000000000006e-11,9.71e-12,4.8860000000000006e-11,3.6206e-12,-380372765310.0033
bot1,3.5,-3,-3.8342e-12,5.5550000000000005e-11,1.172e-11,5.5550000000000005e-11,3.8342e-12,-416146483562.2145
bot1,3.6,-3,-4.1012e-12,6.019e-11,1.5940000000000002e-11,6.019e-11,4.1012e-12,-442086648983.2011
bot1,3.7,-3,-4.2866e-12,6.085e-11,1.95e-11,6.085e-11,4.2866e-12,-651465798045.6028
bot1,3.8,-3,-4.4082e-12,6.076e-11,2.276e-11,6.076e-11,4.4082e-12,21951969091.627487
bot1,3.9,-3,4.8242e-12,-2.9330000000000004e-11,-3.5630000000000004e-11,2.9330000000000004e-11,4.8242e-12,22275187668.45608
bot1,4.0,-3,4.5704e-12,-6.000000000000003e-13,-2.039e-11,6.000000000000003e-13,4.5704e-12,-27241275981.36693
bot1,4.1,-3,-2.5176e-12,2.11e-12,2.01e-12,2.11e-12,2.5176e-12,-40319329086.364044
bot1,4.2,-3,-3.9e-13,3.0000000000000014e-13,2.06e-12,3.0000000000000014e-13,3.9e-13,155908949173.68268
bot1,4.3,-3,-1.2348e-12,6.04e-12,2.92e-12,6.04e-12,1.2348e-12,-132696390658.1742
bot1,4.4,-3,-1.8972e-12,1.168e-11,3.8800000000000004e-12,1.168e-11,1.8972e-12,-159108989657.9158
bot1,4.5,-3,-2.4918e-12,2.03e-11,4.960000000000001e-12,2.03e-11,2.4918e-12,-184399778720.2657
bot1,4.6000000000000005,-3,-2.9818e-12,3.082e-11,6.430000000000001e-12,3.082e-11,2.9818e-12,-225937641211.026
bot1,4.7,-3,-3.377e-12,3.987e-11,7.780000000000001e-12,3.987e-11,3.377e-12,-280112044817.92633
bot1,4.8,-3,-3.6958e-12,4.935e-11,1.026e-11,4.935e-11,3.6958e-12,-325839035516.45526
bot1,4.9,-3,-3.9908e-12,5.653e-11,1.259e-11,5.653e-11,3.9908e-12,-492853622474.12494
bot1,5.0,-3,-4.1016e-12,5.905e-11,1.471e-11,5.905e-11,4.1016e-12,-902527075812.2656
bot1,0.0,-2,-5.0272e-12,1.18e-12,3.0240000000000004e-11,1.18e-12,5.0272e-12,30752198782.212925
bot1,0.1,-2,-1.7754e-12,2.64e-12,-4.4000000000000004e-13,2.64e-12,1.7754e-12,49642573471.008736
bot1,0.2,-2,-9.984e-13,1.51e-12,-1.5e-12,1.51e-12,9.984e-13,124968757810.54736
bot1,0.3,-2,-1.75e-13,7.700000000000002e-13,-2e-12,7.700000000000002e-13,1.75e-13,130821559392.98796
bot1,0.4,-2,5.304e-13,-2.23e-12,-2.450000000000001e-12,2.23e-12,5.304e-13,139198218262.80624
bot1,0.5,-2,1.2618e-12,-5.53e-12,-2.960000000000001e-12,5.53e-12,1.2618e-12,152508769254.23206
bot1,0.6,-2,1.8418e-12,-1.1660000000000002e-11,-3.8800000000000004e-12,1.1660000000000002e-11,1.8418e-12,179726815240.83398
bot1,0.7,-2,2.3746e-12,-1.926e-11,-5.34e-12,1.926e-11,2.3746e-12,181554103122.73068
bot1,0.8,-2,2.9434e-12,-2.96e-11,-6.440000000000001e-12,2.96e-11,2.9434e-12,203376042302.2168
bot1,0.9,-2,3.358e-12,-3.849e-11,-7.75e-12,3.849e-11,3.358e-12,254906958959.97937
bot1,1.0,-2,3.728e-12,-4.978e-11,-9.8e-12,4.978e-11,3.728e-12,361271676300.5784
bot1,1.1,-2,3.9116e-12,-5.36e-11,-1.209e-11,5.36e-11,3.9116e-12,582411182294.7007
bot1,1.2,-2,4.0714e-12,-5.903e-11,-1.508e-11,5.903e-11,4.0714e-12,628140703517.5879
bot1,1.3,-2,4.23e-12,-6.099e-11,-1.823e-11,6.099e-11,4.23e-12,716332378223.4967
bot1,1.4,-2,4.3506e-12,-6.117000000000001e-11,-2.252e-11,6.117000000000001e-11,4.3506e-12,-22176391014.12636
bot1,1.5,-2,-4.7886e-12,2.721e-11,3.58e-11,2.721e-11,4.7886e-12,-22322923410.04977
bot1,1.6,-2,-4.6088e-12,1.14e-12,2.021e-11,1.14e-12,4.6088e-12,27114232260.51353
bot1,1.7,-2,2.5876e-12,-1.83e-12,-2.16e-12,1.83e-12,2.5876e-12,40454710951.090256
bot1,1.8,-2,3.35e-13,-1.21e-12,-2.52e-12,1.21e-12,3.35e-13,-141562853907.1349
bot1,1.9,-2,1.1748e-12,-5.760000000000001e-12,-3.010000000000001e-12,5.760000000000001e-12,1.1748e-12,124393581291.20535
bot1,2.0,-2,1.9428e-12,-1.193e-11,-4.26e-12,1.193e-11,1.9428e-12,149947518368.57095
bot1,2.1,-2,2.5086e-12,-1.976e-11,-5.470000000000001e-12,1.976e-11,2.5086e-12,197628458498.02383
bot1,2.2,-2,2.9548e-12,-3.131e-11,-6.570000000000001e-12,3.131e-11,2.9548e-12,251698968034.2313
bot1,2.3000000000000003,-2,3.3032e-12,-3.8510000000000005e-11,-7.580000000000001e-12,3.8510000000000005e-11,3.3032e-12,278164116828.92865
bot1,2.4,-2,3.6738e-12,-4.8670000000000005e-11,-9.75e-12,4.8670000000000005e-11,3.6738e-12,296912114014.25146
bot1,2.5,-2,3.9768e-12,-5.5190000000000005e-11,-1.1970000000000002e-11,5.5190000000000005e-11,3.9768e-12,446229361892.0133
bot1,2.6,-2,4.122e-12,-5.843e-11,-1.484e-11,5.843e-11,4.122e-12,799360511590.7285
bot1,2.7,-2,4.227e-12,-6.026000000000001e-11,-1.817e-11,6.026000000000001e-11,4.227e-12,1146788990825.6855
bot1,2.8000000000000003,-2,4.2964e-12,-6.104e-11,-2.2e-11,6.104e-11,4.2964e-12,-22312961599.393063
bot1,2.9,-2,-4.7364e-12,3.034e-11,3.499e-11,3.034e-11,4.7364e-12,-22503262973.13108
bot1,3.0,-2,-4.5912e-12,1.95e-12,2.0550000000000003e-11,1.95e-12,4.5912e-12,26180066497.368927
bot1,3.1,-2,2.903e-12,-2.75e-12,-3.690000000000001e-12,2.75e-12,2.903e-12,45018682753.34268
bot1,3.2,-2,-1.486e-13,1.09e-12,-2.0500000000000004e-12,1.09e-12,1.486e-13,-78659639738.85007
bot1,3.3000000000000003,-2,3.604e-13,-1.1500000000000001e-12,-2.5600000000000004e-12,1.1500000000000001e-12,3.604e-13,174337517433.75153
bot1,3.4,-2,9.986e-13,-3.640000000000001e-12,-2.42e-12,3.640000000000001e-12,9.986e-13,174794616325.81696
bot1,3.5,-2,1.5046e-12,-7.370000000000001e-12,-3.56e-12,7.370000000000001e-12,1.5046e-12,202429149797.571
bot1,3.6,-2,1.9866e-12,-1.3e-11,-4.23e-12,1.3e-11,1.9866e-12,176242509693.3382
bot1,3.7,-2,2.6394e-12,-2.373e-11,-5.49e-12,2.373e-11,2.6394e-12,201694231544.978
bot1,3.8,-2,2.9782e-12,-3.098e-11,-6.540000000000001e-12,3.098e-11,2.9782e-12,238720458343.2797
bot1,3.9,-2,3.4772e-12,-4.322e-11,-8.33e-12,4.322e-11,3.4772e-12,259470679813.18063
bot1,4.0,-2,3.749e-12,-4.971e-11,-1.065e-11,4.971e-11,3.749e-12,364166059723.2332
bot1,4.1,-2,4.0264e-12,-5.604e-11,-1.259e-11,5.604e-11,4.0264e-12,463392029657.0904
bot1,4.2,-2,4.1806e-12,-5.999e-11,-1.6090000000000003e-11,5.999e-11,4.1806e-12,967117988394.5836
bot1,4.3,-2,4.2332e-12,-6.245e-11,-1.8330000000000003e-11,6.245e-11,4.2332e-12,1367989056087.5571
bot1,4.4,-2,4.3268e-12,-6.105e-11,-2.303e-11,6.105e-11,4.3268e-12,-22427558984.48015
bot1,4.5,-2,-4.6844e-12,2.874e-11,3.5160000000000004e-11,2.874e-11,4.6844e-12,285795941697.6282
bot1,4.6000000000000005,-2,5.0266e-12,-7.900000000000002e-13,-3.3600000000000005e-11,7.900000000000002e-13,5.0266e-12,25871882438.166225
bot1,4.7,-2,3.046e-12,-2.400000000000001e-12,-4.01e-12,2.400000000000001e-12,3.046e-12,-39513197407.93411
bot1,4.8,-2,-3.5e-14,1.1000000000000001e-13,-1.7600000000000002e-12,1.1000000000000001e-13,3.5e-14,-81214976041.58214
bot1,4.9,-2,5.834e-13,-1.1500000000000001e-12,-2.51e-12,1.1500000000000001e-12,5.834e-13,152881822351.32257
bot1,5.0,-2,1.2732e-12,-5.69e-12,-3.490000000000001e-12,5.69e-12,1.2732e-12,144969556393.15692
bot1,0.0,-1,-4.5554e-12,6.028000000000001e-11,2.407e-11,6.028000000000001e-11,4.5554e-12,10545186122.535065
bot1,0.1,-1,4.9276e-12,-1.803e-11,-3.663e-11,1.803e-11,4.9276e-12,22774374274.066826
bot1,0.2,-1,4.2264e-12,-1.4800000000000006e-12,-1.436e-11,1.4800000000000006e-12,4.2264e-12,-29469837621.194702
bot1,0.3,-1,-1.859e-12,2.2700000000000002e-12,-7.100000000000001e-13,2.2700000000000002e-12,1.859e-12,-39633783837.34296
bot1,0.4,-1,-8.198e-13,1.4200000000000002e-12,-1.6200000000000004e-12,1.4200000000000002e-12,8.198e-13,99720781810.9294
bot1,0.5,-1,1.466e-13,-1.2400000000000002e-12,-2.400000000000001e-12,1.2400000000000002e-12,1.466e-13,101978380583.3163
bot1,0.6,-1,1.1414e-12,-3.77e-12,-3.160000000000001e-12,3.77e-12,1.1414e-12,123258967089.85583
bot1,0.7,-1,1.7692e-12,-1.109e-11,-3.540000000000001e-12,1.109e-11,1.7692e-12,170619348234.08984
bot1,0.8,-1,2.3136e-12,-1.63e-11,-5.13e-12,1.63e-11,2.3136e-12,194476857253.9867
bot1,0.9,-1,2.7976e-12,-2.668e-11,-6.36e-12,2.668e-11,2.7976e-12,186880956830.49893
bot1,1.0,-1,3.3838e-12,-4.076e-11,-8.24e-12,4.076e-11,3.3838e-12,205380981721.0928
bot1,1.1,-1,3.7714e-12,-5.055e-11,-1.058e-11,5.055e-11,3.7714e-12,278396436525.6123
bot1,1.2,-1,4.1022e-12,-5.82e-11,-1.4510000000000002e-11,5.82e-11,4.1022e-12,468823253633.3803
bot1,1.3,-1,4.198e-12,-6.16e-11,-1.901e-11,6.16e-11,4.198e-12,785545954438.3347
bot1,1.4,-1,4.3568e-12,-6.139000000000001e-11,-2.398e-11,6.139000000000001e-11,4.3568e-12,-22254367419.60609
bot1,1.5,-1,-4.789e-12,2.322e-11,3.6260000000000006e-11,2.322e-11,4.789e-12,-22924738084.867367
bot1,1.6,-1,-4.3674e-12,1.6600000000000002e-12,1.615e-11,1.6600000000000002e-12,4.3674e-12,29321213898.255383
bot1,1.7,-1,2.032e-12,-1.3300000000000002e-12,-2.9000000000000013e-13,1.3300000000000002e-12,2.032e-12,37159525844.45022
bot1,1.8,-1,1.0148e-12,-2.6600000000000004e-12,1.37e-12,2.6600000000000004e-12,1.0148e-12,-96024582293.06712
bot1,1.9,-1,-5.08e-14,-1.1000000000000001e-13,1.8400000000000002e-12,1.1000000000000001e-13,5.08e-14,-93457943925.2336
bot1,2.0,-1,-1.1252e-12,4.5900000000000004e-12,2.450000000000001e-12,4.5900000000000004e-12,1.1252e-12,-118399242244.8496
bot1,2.1,-1,-1.74e-12,1.002e-11,3.740000000000001e-12,1.002e-11,1.74e-12,-158805780530.41147
bot1,2.2,-1,-2.3846e-12,1.876e-11,4.67e-12,1.876e-11,2.3846e-12,-168350168350.1685
bot1,2.3000000000000003,-1,-2.928e-12,3.3080000000000004e-11,6.630000000000002e-12,3.3080000000000004e-11,2.928e-12,-182615047479.91208
bot1,2.4,-1,-3.4798e-12,4.41e-11,8.280000000000003e-12,4.41e-11,3.4798e-12,-210304942166.14062
bot1,2.5,-1,-3.879e-12,5.367000000000001e-11,1.14e-11,5.367000000000001e-11,3.879e-12,-302663438256.659
bot1,2.6,-1,-4.1406e-12,5.93e-11,1.5210000000000002e-11,5.93e-11,4.1406e-12,-521104742053.153
bot1,2.7,-1,-4.2628e-12,6.166000000000001e-11,1.957e-11,6.166000000000001e-11,4.2628e-12,22454249466.7116
bot1,2.8000000000000003,-1,4.7664e-12,-3.339e-11,-3.532e-11,3.339e-11,4.7664e-12,23073373327.180405
bot1,2.9,-1,4.4052e-12,-1.46e-12,-1.97e-11,1.46e-12,4.4052e-12,-28310967668.87489
bot1,3.0,-1,-2.298e-12,2.16e-12,8.9e-13,2.16e-12,2.298e-12,-34677671047.61247
bot1,3.1,-1,-1.3622e-12,2.69e-12,-1.36e-12,2.69e-12,1.3622e-12,101040719409.92229
bot1,3.2,-1,-3.186e-13,-2.9000000000000013e-13,-2.28e-12,2.9000000000000013e-13,3.186e-13,95356155239.8208
bot1,3.3000000000000003,-1,7.351999999999999e-13,-2.51e-12,-2.51e-12,2.51e-12,7.351999999999999e-13,94840667678.30032
bot1,3.4,-1,1.7902e-12,-1.002e-11,-4.02e-12,1.002e-11,1.7902e-12,123441550425.8732
bot1,3.5,-1,2.3554e-12,-1.863e-11,-5.23e-12,1.863e-11,2.3554e-12,173400381480.8394
bot1,3.6,-1,2.9436e-12,-3.2e-11,-6.76e-12,3.2e-11,2.9436e-12,179565451607.11096
bot1,3.7,-1,3.4692e-12,-4.105e-11,-8.570000000000001e-12,4.105e-11,3.4692e-12,237079184447.60577
bot1,3.8,-1,3.7872e-12,-5.063e-11,-1.077e-11,5.063e-11,3.7872e-12,349528137015.02905
bot1,3.9,-1,4.0414e-12,-5.861e-11,-1.446e-11,5.861e-11,4.0414e-12,479846449136.27527
bot1,4.0,-1,4.204e-12,-6.123e-11,-1.9220000000000003e-11,6.123e-11,4.204e-12,583771161704.6115
bot1,4.1,-1,4.384e-12,-6.083e-11,-2.438e-11,6.083e-11,4.384e-12,-21991555242.786785
bot1,4.2,-1,-4.8904e-12,2.1660000000000003e-11,3.685e-11,2.1660000000000003e-11,4.8904e-12,-23302961806.44562
bot1,4.3,-1,-4.1986e-12,1.21e-12,1.433e-11,1.21e-12,4.1986e-12,29896259977.8768
bot1,4.4,-1,1.7994e-12,-2.1700000000000002e-12,2.9000000000000013e-13,2.1700000000000002e-12,1.7994e-12,40461258345.13457
bot1,4.5,-1,7.443999999999999e-13,-2.4800000000000003e-12,1.1000000000000002e-12,2.4800000000000003e-12,7.443999999999999e-13,-101760455886.84244
bot1,4.6000000000000005,-1,-1.66e-13,1.8000000000000007e-13,1.4400000000000001e-12,1.8000000000000007e-13,1.66e-13,-109015589229.25987
bot1,4.7,-1,-1.0902e-12,3.81e-12,2.9800000000000002e-12,3.81e-12,1.0902e-12,-120802126117.41924
bot1,4.8,-1,-1.8216e-12,1.069e-11,3.4500000000000004e-12,1.069e-11,1.8216e-12,-128238009746.08888
bot1,4.9,-1,-2.6498e-12,2.326e-11,5.370000000000001e-12,2.326e-11,2.6498e-12,-129065565307.17616
bot1,5.0,-1,-3.3712e-12,4.0630000000000006e-11,8.090000000000001e-12,4.0630000000000006e-11,3.3712e-12,-138619351261.43558
bot1,0.0,0,-4.7652e-12,6.51e-12,3.636e-11,6.51e-12,4.7652e-12,63848806027.327286
bot1,0.1,0,-3.199e-12,1.3900000000000001e-12,4.910000000000001e-12,1.3900000000000001e-12,3.199e-12,40330711837.06393
bot1,0.2,0,1.938e-13,-1.5400000000000001e-12,1.6e-12,1.5400000000000001e-12,1.938e-13,79195374990.10057
bot1,0.3,0,-6.736e-13,2.37e-12,2.0200000000000007e-12,2.37e-12,6.736e-13,-117785630153.12132
bot1,0.4,0,-1.5042e-12,6.96e-12,3.3600000000000002e-12,6.96e-12,1.5042e-12,-126023944549.4644
bot1,0.5,0,-2.2606e-12,1.761e-11,4.62e-12,1.761e-11,2.2606e-12,-140706345856.1981
bot1,0.6,0,-2.9256e-12,2.804e-11,6.4200000000000005e-12,2.804e-11,2.9256e-12,-169033130493.57678
bot1,0.7,0,-3.4438e-12,4.2880000000000005e-11,8.31e-12,4.2880000000000005e-11,3.4438e-12,-225225225225.2253
bot1,0.8,0,-3.8136e-12,5.281e-11,1.057e-11,5.281e-11,3.8136e-12,-340715502555.3661
bot1,0.9,0,-4.0308e-12,5.854e-11,1.423e-11,5.854e-11,4.0308e-12,-498753117206.98193
bot1,1.0,0,-4.2146e-12,6.195e-11,1.9640000000000003e-11,6.195e-11,4.2146e-12,-631711939355.6547
bot1,1.1,0,-4.3474e-12,6.081000000000001e-11,2.446e-11,6.081000000000001e-11,4.3474e-12,21964505359.3393
bot1,1.2,0,4.891e-12,-2.134e-11,-3.627e-11,2.134e-11,4.891e-12,23287224628.568764
bot1,1.3,0,4.241e-12,-2.2500000000000003e-12,-1.497e-11,2.2500000000000003e-12,4.241e-12,-30185034260.013912
bot1,1.4,0,-1.7348e-12,1.6800000000000001e-12,-3.4e-13,1.6800000000000001e-12,1.7348e-12,-40346984062.94128
bot1,1.5,0,-7.16e-13,8.400000000000002e-13,-1.6800000000000001e-12,8.400000000000002e-13,7.16e-13,94750805381.84572
bot1,1.6,0,3.76e-13,-6.500000000000003e-13,-2.37e-12,6.500000000000003e-13,3.76e-13,106067034365.71912
bot1,1.7,0,1.1696e-12,-5.23e-12,-3.1700000000000004e-12,5.23e-12,1.1696e-12,137400384721.0772
bot1,1.8,0,1.8316e-12,-1.169e-11,-4.100000000000001e-12,1.169e-11,1.8316e-12,137779002480.0222
bot1,1.9,0,2.6212e-12,-2.3920000000000003e-11,-5.84e-12,2.3920000000000003e-11,2.6212e-12,128106584678.45244
bot1,2.0,0,3.3928e-12,-3.948e-11,-7.85e-12,3.948e-11,3.3928e-12,161212316620.98984
bot1,2.1,0,3.8618e-12,-5.233e-11,-1.07e-11,5.233e-11,3.8618e-12,279798545047.5659
bot1,2.2,0,4.1076e-12,-5.7960000000000006e-11,-1.445e-11,5.7960000000000006e-11,4.1076e-12,567214974475.3254
bot1,2.3000000000000003,0,4.2144e-12,-6.216000000000001e-11,-1.929e-11,6.216000000000001e-11,4.2144e-12,841750841750.8416
bot1,2.4,0,4.3452e-12,-6.103000000000001e-11,-2.427e-11,6.103000000000001e-11,4.3452e-12,-22087244616.234093
bot1,2.5,0,-4.8406e-12,1.7360000000000002e-11,3.656e-11,1.7360000000000002e-11,4.8406e-12,-23489617589.02568
bot1,2.6,0,-4.1692e-12,1.04e-12,1.333e-11,1.04e-12,4.1692e-12,31967265520.10744
bot1,2.7,0,1.4158e-12,-2.29e-12,1.09e-12,2.29e-12,1.4158e-12,44472115983.27853
bot1,2.8000000000000003,0,3.28e-13,-1.26e-12,1.1600000000000001e-12,1.26e-12,3.28e-13,-95247166396.79956
bot1,2.9,0,-6.84e-13,3.3100000000000002e-12,2.28e-12,3.3100000000000002e-12,6.84e-13,-92259433527.07803
bot1,3.0,0,-1.8398e-12,1.0240000000000002e-11,3.590000000000001e-12,1.0240000000000002e-11,1.8398e-12,-100090081072.96576
bot1,3.1,0,-2.6822e-12,2.5650000000000003e-11,5.5600000000000005e-12,2.5650000000000003e-11,2.6822e-12,-141562853907.1349
bot1,3.2,0,-3.2526e-12,4e-11,8.22e-12,4e-11,3.2526e-12,-182581705313.12787
bot1,3.3000000000000003,0,-3.7776e-12,5.2100000000000006e-11,1.161e-11,5.2100000000000006e-11,3.7776e-12,-251698968034.2308
bot1,3.4,0,-4.0472e-12,5.889e-11,1.5140000000000002e-11,5.889e-11,4.0472e-12,-411692054343.35046
bot1,3.5,0,-4.2634e-12,6.119000000000001e-11,2.0170000000000003e-11,6.119000000000001e-11,4.2634e-12,22661348803.480804
bot1,3.6,0,4.7784e-12,-2.843e-11,-3.569e-11,2.843e-11,4.7784e-12,22869688514.842445
bot1,3.7,0,4.4818e-12,-1.6300000000000001e-12,-1.906e-11,1.6300000000000001e-12,4.4818e-12,-29422148993.762527
bot1,3.8,0,-2.0192e-12,2.31e-12,2.1000000000000001e-13,2.31e-12,2.0192e-12,-35616340777.14851
bot1,3.9,0,-1.1336e-12,1.7000000000000002e-12,-1.5300000000000001e-12,1.7000000000000002e-12,1.1336e-12,89629828807.02686
bot1,4.0,0,2.122e-13,-5.7e-13,-2.13e-12,5.7e-13,2.122e-13,86102979163.07893
bot1,4.1,0,1.1892e-12,-4.250000000000001e-12,-2.9400000000000004e-12,4.250000000000001e-12,1.1892e-12,105075128717.03276
bot1,4.2,0,2.1156e-12,-1.4740000000000002e-11,-4.31e-12,1.4740000000000002e-11,2.1156e-12,118948495301.53456
bot1,4.3,0,2.8706e-12,-2.9480000000000004e-11,-6.5e-12,2.9480000000000004e-11,2.8706e-12,139547864917.66687
bot1,4.4,0,3.5488e-12,-4.396e-11,-8.96e-12,4.396e-11,3.5488e-12,181620050853.61444
bot1,4.5,0,3.9718e-12,-5.5340000000000006e-11,-1.214e-11,5.5340000000000006e-11,3.9718e-12,340367597004.76544
bot1,4.6000000000000005,0,4.1364e-12,-5.999e-11,-1.624e-11,5.999e-11,4.1364e-12,716332378223.4967
bot1,4.7,0,4.251e-12,-6.116e-11,-2.027e-11,6.116e-11,4.251e-12,-11235955056179.615
bot1,4.8,0,4.1186e-12,-6.049e-11,-1.637e-11,6.049e-11,4.1186e-12,3300330033003.3047
bot1,4.9,0,4.3116e-12,-6.180000000000001e-11,-2.084e-11,6.180000000000001e-11,4.3116e-12,-22438630346.0037
bot1,5.0,0,-4.7946e-12,2.92e-11,3.5300000000000003e-11,2.92e-11,4.7946e-12,-10981529068.107409
bot1,0.0,1,-9.148e-13,9.200000000000001e-13,2.0040000000000003e-11,9.200000000000001e-13,9.148e-13,36919240.04845577
bot1,0.1,1,2.7077e-09,1.292e-11,-2.6744e-09,1.292e-11,2.7077e-09,60380734.3432454
bot1,0.2,1,3.3114e-09,-6.113e-11,-3.3283e-09,6.113e-11,3.3114e-09,259033803.91141048
bot1,0.3,1,3.4798e-09,-1.0100000000000001e-12,-3.4969e-09,1.0100000000000001e-12,3.4798e-09,772797527.0479134
bot1,0.4,1,3.5702e-09,1.93e-12,-3.5315e-09,1.93e-12,3.5702e-09,1988071570.576536
bot1,0.5,1,3.5804e-09,6.029e-11,-3.5607e-09,6.029e-11,3.5804e-09,13888888888.889011
bot1,0.6,1,3.5846e-09,1.73e-12,-3.5674e-09,1.73e-12,3.5846e-09,7905138339.92098
bot1,0.7,1,3.6057e-09,-1.2800000000000002e-12,-3.6205e-09,1.2800000000000002e-12,3.6057e-09,4032258064.516104
bot1,0.8,1,3.6342e-09,-6.157e-11,-3.6604e-09,6.157e-11,3.6342e-09,3311258278.145699
bot1,0.9,1,3.6661e-09,-9.5e-13,-3.6799e-09,9.5e-13,3.6661e-09,2989536621.823624
bot1,1.0,1,3.7011e-09,-1.0100000000000001e-12,-3.6676e-09,1.0100000000000001e-12,3.7011e-09,66666666666.66462
bot1,1.1,1,3.6691e-09,6.029e-11,-3.6576e-09,6.029e-11,3.6691e-09,-9090909090.909033
bot1,1.2,1,3.6791e-09,7e-13,-3.6568e-09,7e-13,3.6791e-09,40816326530.613495
bot1,1.3,1,3.674e-09,1.5700000000000002e-12,-3.6911e-09,1.5700000000000002e-12,3.674e-09,83333333333.3222
bot1,1.4,1,3.6815e-09,-6.028000000000001e-11,-3.7111e-09,6.028000000000001e-11,3.6815e-09,4494382022.471909
bot1,1.5,1,3.7185e-09,-1.7600000000000002e-12,-3.7272e-09,1.7600000000000002e-12,3.7185e-09,2766251728.907336
bot1,1.6,1,3.7538e-09,-5.4e-13,-3.7088e-09,5.4e-13,3.7538e-09,-18867924528.301983
bot1,1.7,1,3.7079e-09,5.806e-11,-3.6918e-09,5.806e-11,3.7079e-09,-3999999999.999996
bot1,1.8,1,3.7038e-09,1.3900000000000001e-12,-3.6853e-09,1.3900000000000001e-12,3.7038e-09,-12422360248.447235
bot1,1.9,1,3.6918e-09,1.23e-12,-3.7251e-09,1.23e-12,3.6918e-09,7017543859.649209
bot1,2.0,1,3.7323e-09,-5.9e-11,-3.7306e-09,5.9e-11,3.7323e-09,3738317757.0093255
bot1,2.1,1,3.7453e-09,-9.200000000000001e-13,-3.7862e-09,9.200000000000001e-13,3.7453e-09,5524861878.452992
bot1,2.2,1,3.7685e-09,-2.29e-12,-3.7282e-09,2.29e-12,3.7685e-09,-46511627906.97594
bot1,2.3000000000000003,1,3.741e-09,5.892e-11,-3.7206e-09,5.892e-11,3.741e-09,-6230529595.015503
bot1,2.4,1,3.7364e-09,9.600000000000002e-13,-3.7024e-09,9.600000000000002e-13,3.7364e-09,-8403361344.537709
bot1,2.5,1,3.7172e-09,2.59e-12,-3.7539e-09,2.59e-12,3.7172e-09,20618556701.030777
bot1,2.6,1,3.7461e-09,-5.695000000000001e-11,-3.7389e-09,5.695000000000001e-11,3.7461e-09,2976190476.1904635
bot1,2.7,1,3.7844e-09,-1.27e-12,-3.8023e-09,1.27e-12,3.7844e-09,5390835579.514798
bot1,2.8000000000000003,1,3.7832e-09,-1.7700000000000001e-12,-3.7675e-09,1.7700000000000001e-12,3.7832e-09,-13422818791.946272
bot1,2.9,1,3.7695e-09,5.506e-11,-3.7593e-09,5.506e-11,3.7695e-09,-8968609865.470915
bot1,3.0,1,3.7609e-09,5.08e-12,-3.7298e-09,5.08e-12,3.7609e-09,-5235602094.240824
bot1,3.1,1,3.7313e-09,3.28e-12,-3.7605e-09,3.28e-12,3.7313e-09,9433962264.151005
bot1,3.2,1,3.7821e-09,-5.531000000000001e-11,-3.7785e-09,5.531000000000001e-11,3.7821e-09,3053435114.503828
bot1,3.3000000000000003,1,3.7968e-09,-4.6500000000000006e-12,-3.8211e-09,4.6500000000000006e-12,3.7968e-09,5494505494.5055485
bot1,3.4,1,3.8184999999999996e-09,-1.8400000000000002e-12,-3.794e-09,1.8400000000000002e-12,3.8184999999999996e-09,-27777777777.7788
bot1,3.5,1,3.7896e-09,5.018e-11,-3.7777e-09,5.018e-11,3.7896e-09,-4464285714.28575
bot1,3.6,1,3.7737e-09,9.5e-12,-3.7373e-09,9.5e-12,3.7737e-09,-4587155963.302742
bot1,3.7,1,3.746e-09,2.3000000000000003e-12,-3.7907e-09,2.3000000000000003e-12,3.746e-09,13888888888.88863
bot1,3.8,1,3.7881e-09,-5.011e-11,-3.8101e-09,5.011e-11,3.7881e-09,3717472118.9591055
bot1,3.9,1,3.7998e-09,-1.3900000000000002e-11,-3.8383e-09,1.3900000000000002e-11,3.7998e-09,3372681281.6189065
bot1,4.0,1,3.8474e-09,-3e-12,-3.8105e-09,3e-12,3.8474e-09,11173184357.541813
bot1,4.1,1,3.8177e-09,4.215e-11,-3.8026e-09,4.215e-11,3.8177e-09,-4228329809.725159
bot1,4.2,1,3.8001e-09,1.865e-11,-3.7784e-09,1.865e-11,3.8001e-09,-4024144869.2153
bot1,4.3,1,3.768e-09,2.52e-12,-3.8226e-09,2.52e-12,3.768e-09,181818181818.19452
bot1,4.4,1,3.8012e-09,-4.284e-11,-3.8202e-09,4.284e-11,3.8012e-09,3472222222.2222567
bot1,4.5,1,3.8256e-09,-2.249e-11,-3.8477e-09,2.249e-11,3.8256e-09,3597122302.158244
bot1,4.6000000000000005,1,3.8568e-09,-1.5300000000000001e-12,-3.8149e-09,1.5300000000000001e-12,3.8568e-09,7194244604.316487
bot1,4.7,1,3.8534e-09,2.95e-12,-3.8191e-09,2.95e-12,3.8534e-09,-5847953216.374152
bot1,4.8,1,3.8226e-09,6.111000000000001e-11,-3.8014e-09,6.111000000000001e-11,3.8226e-09,-4640371229.698425
bot1,4.9,1,3.8103e-09,1.0600000000000001e-12,-3.7868e-09,1.0600000000000001e-12,3.8103e-09,-8403361344.537873
bot1,5.0,1,3.7988e-09,-7.600000000000002e-13,-3.8448e-09,7.600000000000002e-13,3.7988e-09,-8695652173.912535
bot1,0.0,2,4.29946e-11,-8.090000000000001e-12,-6.918e-11,8.090000000000001e-12,4.29946e-11,678900.4279376884
bot1,0.1,2,1.4734e-07,6.008e-11,-1.4724e-07,6.008e-11,1.4734e-07,726752.0942290023
bot1,0.2,2,2.7524e-07,-2.953e-11,-2.753e-07,2.953e-11,2.7524e-07,843668.269636379
bot1,0.3,2,3.844e-07,1.5700000000000002e-12,-3.8442e-07,1.5700000000000002e-12,3.844e-07,996909.5803010667
bot1,0.4,2,4.7586e-07,1.32e-12,-4.7622e-07,1.32e-12,4.7586e-07,1199472.2322178246
bot1,0.5,2,5.5114e-07,-2.39e-12,-5.5076e-07,2.39e-12,5.5114e-07,1490312.965722802
bot1,0.6,2,6.1006e-07,4.49e-11,-6.0976e-07,4.49e-11,6.1006e-07,1931993.8176197829
bot1,0.7,2,6.5466e-07,-6.021e-11,-6.5468e-07,6.021e-11,6.5466e-07,2621231.9790301444
bot1,0.8,2,6.8636e-07,6.180000000000001e-12,-6.8662e-07,6.180000000000001e-12,6.8636e-07,3780718.3364839344
bot1,0.9,2,7.0756e-07,2.52e-12,-7.074399999999999e-07,2.52e-12,7.0756e-07,5790387.955993052
bot1,1.0,2,7.209e-07,-8.400000000000002e-13,-7.2104e-07,8.400000000000002e-13,7.209e-07,8880994.671403192
bot1,1.1,2,7.3008e-07,4.217e-11,-7.298599999999999e-07,4.217e-11,7.3008e-07,13037809.647979112
bot1,1.2,2,7.3624e-07,-4.852e-11,-7.359e-07,4.852e-11,7.3624e-07,18181818.181818213
bot1,1.3,2,7.4108e-07,4.12e-12,-7.4154e-07,4.12e-12,7.4108e-07,22026431.71806163
bot1,1.4,2,7.4532e-07,1.88e-12,-7.457e-07,1.88e-12,7.4532e-07,22573363.431151267
bot1,1.5,2,7.4994e-07,-2.19e-12,-7.494599999999999e-07,2.19e-12,7.4994e-07,25974025.97402616
bot1,1.6,2,7.5302e-07,4.3030000000000005e-11,-7.5274e-07,4.3030000000000005e-11,7.5302e-07,32362459.54692545
bot1,1.7,2,7.5612e-07,-3.555e-11,-7.563e-07,3.555e-11,7.5612e-07,35087719.29824558
bot1,1.8,2,7.5872e-07,4.38e-12,-7.587999999999999e-07,4.38e-12,7.5872e-07,35587188.61209955
bot1,1.9,2,7.6174e-07,2.2500000000000003e-12,-7.6168e-07,2.2500000000000003e-12,7.6174e-07,36363636.36363643
bot1,2.0,2,7.642199999999999e-07,-1.12e-12,-7.6402e-07,1.12e-12,7.642199999999999e-07,41152263.374485545
bot1,2.1,2,7.666e-07,6.063e-11,-7.661799999999999e-07,6.063e-11,7.666e-07,50505050.50505
bot1,2.2,2,7.6818e-07,-2.834e-11,-7.6848e-07,2.834e-11,7.6818e-07,52910052.91005372
bot1,2.3000000000000003,2,7.703799999999999e-07,-7.700000000000002e-13,-7.704e-07,7.700000000000002e-13,7.703799999999999e-07,55865921.78770886
bot1,2.4,2,7.7176e-07,1.64e-12,-7.7186e-07,1.64e-12,7.7176e-07,59523809.52380948
bot1,2.5,2,7.737399999999999e-07,-2.1480000000000003e-11,-7.734599999999999e-07,2.1480000000000003e-11,7.737399999999999e-07,50761421.3197981
bot1,2.6,2,7.756999999999999e-07,6.106000000000001e-11,-7.7556e-07,6.106000000000001e-11,7.756999999999999e-07,53191489.36170177
bot1,2.7,2,7.775e-07,-4.9870000000000005e-11,-7.7716e-07,4.9870000000000005e-11,7.775e-07,48309178.74396098
bot1,2.8000000000000003,2,7.7984e-07,-7e-13,-7.79e-07,7e-13,7.7984e-07,59880239.52095844
bot1,2.9,2,7.808399999999999e-07,1.9900000000000002e-12,-7.802799999999999e-07,1.9900000000000002e-12,7.808399999999999e-07,84033613.4453762
bot1,3.0,2,7.8222e-07,-2.0200000000000007e-12,-7.826e-07,2.0200000000000007e-12,7.8222e-07,64935064.93506502
bot1,3.1,2,7.839199999999999e-07,7.35e-12,-7.8338e-07,7.35e-12,7.839199999999999e-07,69930069.93007095
bot1,3.2,2,7.8508e-07,-5.901e-11,-7.8492e-07,5.901e-11,7.8508e-07,83333333.33333081
bot1,3.3000000000000003,2,7.8632e-07,2.609e-11,-7.866199999999999e-07,2.609e-11,7.8632e-07,84033613.44537997
bot1,3.4,2,7.874599999999999e-07,3.0000000000000005e-14,-7.875599999999999e-07,3.0000000000000005e-14,7.874599999999999e-07,69930069.9300708
bot1,3.5,2,7.8918e-07,-2.1500000000000003e-12,-7.8866e-07,2.1500000000000003e-12,7.8918e-07,79999999.99999745
bot1,3.6,2,7.8996e-07,1.1900000000000002e-12,-7.907e-07,1.1900000000000002e-12,7.8996e-07,87719298.24561241
bot1,3.7,2,7.9146e-07,-9.74e-12,-7.9154e-07,9.74e-12,7.9146e-07,62111801.242237136
bot1,3.8,2,7.9318e-07,5.124e-11,-7.9336e-07,5.124e-11,7.9318e-07,60975609.75609723
bot1,3.9,2,7.9474e-07,-5.791e-11,-7.9402e-07,5.791e-11,7.9474e-07,79365079.3650793
bot1,4.0,2,7.957e-07,2.538e-11,-7.957e-07,2.538e-11,7.957e-07,119047619.04761896
bot1,4.1,2,7.9642e-07,-9.5e-13,-7.9646e-07,9.5e-13,7.9642e-07,90909090.9090885
bot1,4.2,2,7.979e-07,-1.98e-12,-7.9806e-07,1.98e-12,7.979e-07,82644628.09917393
bot1,4.3,2,7.9884e-07,1.4800000000000006e-12,-7.9912e-07,1.4800000000000006e-12,7.9884e-07,69444444.44444491
bot1,4.4,2,8.0078e-07,-1.47e-11,-8.0034e-07,1.47e-11,8.0078e-07,74626865.67164274
bot1,4.5,2,8.0152e-07,5.897e-11,-8.012e-07,5.897e-11,8.0152e-07,103092783.50515598
bot1,4.6000000000000005,2,8.0272e-07,-1.4850000000000002e-11,-8.023999999999999e-07,1.4850000000000002e-11,8.0272e-07,104166666.66666928
bot1,4.7,2,8.034399999999999e-07,-1.8400000000000002e-12,-8.0378e-07,1.8400000000000002e-12,8.034399999999999e-07,96153846.15384446
bot1,4.8,2,8.048e-07,4.660000000000001e-12,-8.0452e-07,4.660000000000001e-12,8.048e-07,67114093.9597318
bot1,4.9,2,8.064199999999999e-07,-5.005e-11,-8.0554e-07,5.005e-11,8.064199999999999e-07,97087378.64077649
bot1,5.0,2,8.0686e-07,5.967e-11,-8.0682e-07,5.967e-11,8.0686e-07,227272727.27268755
