Repository: swaggerdas007-coder/igzoANN

# Cleaned transistor curve data

Generated by `scripts/clean_transistor_curves.py` from the raw exports in
`data/`. Regenerate with:

```
python scripts/clean_transistor_curves.py
python scripts/plot_transistor_curves.py
```

## What's here

For each of the 19 measured (W, L) geometries there are exactly two files:

- `W{W}_L{L}_linear_clean.csv` — Id-Vg transfer sweeps (fixed VD=0.1V)
- `W{W}_L{L}_output_clean.csv` — Id-Vd output curve families (VD sweep per VG)

Each file concatenates every retained device replicate for that geometry,
tagged by a `device` column (`top1`, `top2`, `bot1`, `bot2`, and `*rep` for
repeat runs — these refer to wafer die position, not W/L).

File: data_cleaned/W10_L5_saturation_clean.csv
device,VG,VD,ID,IG,IS,W,L,sqrt_ID,gm,absIg,Ca,Mob_Sat,SS,absId
bot1,-2.0,5,-1.9438e-12,2.04e-12,-1.9000000000000002e-13,10,5,1.394202280876057e-06,-1.4034e-11,2.04e-12,1.33e-07,0.0001055952958242,-1.7622245220681705,1.9438e-12
bot1,-1.9,5,2.243e-12,-1.4920000000000002e-11,-4.6400000000000004e-12,10,5,1.4976648490233054e-06,3.0561000000000004e-11,1.4920000000000002e-11,1.33e-07,7.879873119616563e-05,1.6565890471759297,2.243e-12
bot1,-1.8,5,4.1684e-12,-5.971e-11,-1.5520000000000002e-11,10,5,2.0416659863944445e-06,-3.636699999999997e-11,5.971e-11,1.33e-07,0.0001043813613788,1.753866232201638,4.1684e-12
bot1,-1.7,5,-5.0304e-12,3.23e-12,3.5490000000000005e-11,10,5,2.24285532302019e-06,-9.354000000000002e-12,3.23e-12,1.33e-07,5.198350700541884e-05,-1.293474823312222,5.0304e-12
bot1,-1.6,5,2.2976e-12,-2.59e-12,-1.1500000000000001e-12,10,5,1.5157836257197133e-06,1.6035000000000003e-11,2.59e-12,1.33e-07,0.0001497360104351,-2.203602847798543,2.2976e-12
bot1,-1.5,5,-1.8234e-12,1.2060000000000002e-11,3.790000000000001e-12,10,5,1.350333292191228e-06,-3.1532000000000004e-11,1.2060000000000002e-11,1.33e-07,4.447363032610488e-05,1.208699835861067,1.8234e-12
bot1,-1.4,5,-4.0088e-12,5.6500000000000005e-11,1.33e-11,10,5,2.0021987913291727e-06,3.355600000000001e-11,5.6500000000000005e-11,1.33e-07,0.0001391854393831,2.141157382920209,4.0088e-12
bot1,-1.3,5,4.8878e-12,-7.130000000000001e-12,-3.658e-11,10,5,2.210836945593229e-06,6.470999999999994e-12,7.130000000000001e-12,1.33e-07,2.3634819188338025e-05,-0.8465427248873773,4.8878e-12
bot1,-1.2,5,-2.7146e-12,2.16e-12,2.8300000000000007e-12,10,5,1.6476043214315747e-06,-1.804900000000001e-11,2.16e-12,1.33e-07,0.0002193903804693,-2.9129128661262365,2.7146e-12
bot1,-1.1,5,1.278e-12,-4.5900000000000004e-12,-3.4100000000000002e-12,10,5,1.1304866208850065e-06,3.2353e-11,4.5900000000000004e-12,1.33e-07,1.5855832145089126e-05,0.705098694185642,1.278e-12
bot1,-1.0,5,3.756e-12,-5.0270000000000005e-11,-1.029e-11,10,5,1.9380402472601025e-06,-3.039999999999999e-11,5.0270000000000005e-11,1.33e-07,0.0002115458521376,2.87445650949313,3.756e-12
bot1,-0.9,5,-4.802e-12,1.957e-11,3.627e-11,10,5,2.1913466179497934e-06,-2.6650000000000003e-11,1.957e-11,1.33e-07,8.780114634257049e-05,-1.8886042778551373,4.802e-12
bot1,-0.8,5,-1.574e-12,3.3e-12,-7.5e-13,10,5,1.2545915670049755e-06,3.6144000000000006e-11,3.3e-12,1.33e-07,7.544309354416486e-05,-1.481940847244987,1.574e-12
bot1,-0.7,5,2.4268e-12,-1.775e-11,-5.29e-12,10,5,1.5578189882011324e-06,2.8527999999999996e-11,1.775e-11,1.33e-07,0.0001137875287976,2.095567703646263,2.4268e-12
bot1,-0.6,5,4.1316e-12,-6.078000000000001e-11,-1.7270000000000002e-11,10,5,2.032633759436264e-06,-3.712999999999999e-11,6.078000000000001e-11,1.33e-07,8.642463459488819e-05,1.5693326269367076,4.1316e-12
bot1,-0.5,5,-4.9992e-12,8.600000000000001e-13,3.4000000000000005e-11,10,5,2.2358890849056e-06,-1.1402000000000002e-11,8.600000000000001e-13,1.33e-07,8.489574387822161e-05,-1.7433246357231096,4.9992e-12
bot1,-0.4,5,1.8512e-12,-2.8600000000000003e-12,3.0000000000000005e-14,10,5,1.360588108135596e-06,1.3918e-11,2.8600000000000003e-12,1.33e-07,0.0001050012476361,-1.7670457759235347,1.8512e-12
bot1,-0.3,5,-2.2156e-12,1.377e-11,4.52e-12,10,5,1.4884891669071696e-06,-2.9699e-11,1.377e-11,1.33e-07,8.223752551757948e-05,1.7206064134663013,2.2156e-12
bot1,-0.2,5,-4.0886e-12,5.886e-11,1.5010000000000002e-11,10,5,2.0220286842673623e-06,3.5783e-11,5.886e-11,1.33e-07,0.000101365659767,1.7416174870738657,4.0886e-12
bot1,-0.1,5,4.941e-12,-4.140000000000001e-12,-3.6260000000000006e-11,10,5,2.2228360263411245e-06,5.324e-12,4.140000000000001e-12,1.33e-07,1.506719736108508e-05,-0.6551078080083438,4.941e-12
bot1,0.0,5,-3.0238e-12,2.1000000000000003e-12,3.4100000000000002e-12,10,5,1.7389077031286049e-06,-1.8885e-11,2.1000000000000003e-12,1.33e-07,0.0002459805192292,-3.1393093678777446,3.0238e-12
bot1,0.1,5,1.164e-12,-5.8700000000000014e-12,-3.2900000000000007e-12,10,5,1.078888316740894e-06,3.4114999999999997e-11,5.8700000000000014e-12,1.33e-07,8.308902899998041e-06,0.4956954693734694,1.164e-12
bot1,0.2,5,3.7992e-12,-5.2790000000000006e-11,-1.126e-11,10,5,1.9491536624904665e-06,-3.0086e-11,5.2790000000000006e-11,1.33e-07,0.0002375230233205,3.100376043062552,3.7992e-12
bot1,0.3,5,-4.8532e-12,1.684e-11,3.6400000000000005e-11,10,5,2.2029979573299647e-06,-2.5011e-11,1.684e-11,1.33e-07,0.0001365570749939,-2.497132646170588,4.8532e-12
bot1,0.4,5,-1.203e-12,1.8200000000000003e-12,-1.21e-12,10,5,1.096813566655701e-06,3.8013e-11,1.8200000000000003e-12,1.33e-07,5.580441348686688e-05,-1.2339513029711835,1.203e-12
bot1,0.5,5,2.7494e-12,-1.99e-11,-5.24e-12,10,5,1.6581314785022326e-06,3.6483000000000006e-11,1.99e-11,1.33e-07,0.0003536811176186,3.5230415762274174,2.7494e-12
bot1,0.6,5,6.0936e-12,-6.133000000000001e-11,-1.897e-11,10,5,2.468521824898455e-06,4.365399999999999e-11,6.133000000000001e-11,1.33e-07,0.0005626486208375,3.1035576288493063,6.0936e-12
bot1,0.7,5,1.14802e-11,2.19e-12,1.812e-11,10,5,3.388244383157744e-06,6.806319999999998e-10,2.19e-12,1.33e-07,0.0168113494116396,6.840433658594606,1.14802e-11
bot1,0.8,5,1.4222e-10,-4.9e-13,-1.2367e-10,10,5,1.1925602710135872e-05,4.112899e-09,4.9e-13,1.33e-07,0.1221493510206044,9.306239198096142,1.4222e-10
bot1,0.9,5,8.340600000000001e-10,2.808e-11,-8.1168e-10,10,5,2.8880096952745848e-05,1.9382400000000003e-08,2.808e-11,1.33e-07,0.4979164195223676,7.255624562888131,8.340600000000001e-10
bot1,1.0,5,4.0187e-09,-9.400000000000001e-12,-3.9017e-09,10,5,6.339321730279983e-05,6.317969999999997e-08,9.400000000000001e-12,1.33e-07,1.4286452789773665,6.0408515100087605,4.0187e-09
bot1,1.1,5,1.347e-08,5.936e-11,-1.33544e-08,10,5,0.0001160603291396,1.462405e-07,5.936e-11,1.33e-07,2.6617825376692776,4.589627201707961,1.347e-08
bot1,1.2,5,3.32668e-08,-6.127e-11,-3.3199399999999994e-08,10,5,0.0001823918857844,2.629220000000001e-07,6.127e-11,1.33e-07,3.73438952074598,3.4526707815598288,3.32668e-08
bot1,1.3,5,6.60544e-08,-4.500000000000001e-12,-6.594679999999999e-08,10,5,0.0002570105056218,4.054659999999997e-07,4.500000000000001e-12,1.33e-07,4.561523507405943,2.681315597312419,6.60544e-08
bot1,1.4,5,1.1436e-07,-3.548e-11,-1.1434340000000002e-07,10,5,0.0003381715540964,5.724280000000003e-07,3.548e-11,1.33e-07,5.298285408135252,2.1833584304438647,1.1436e-07
bot1,1.5,5,1.8054e-07,-5.993000000000001e-11,-1.8048e-07,10,5,0.0004248999882325,7.553000000000002e-07,5.993000000000001e-11,1.33e-07,5.890089711970837,1.82829749075677,1.8054e-07
bot1,1.6,5,2.6542e-07,-2.8100000000000003e-12,-2.651e-07,10,5,0.0005151892856028,9.511e-07,2.8100000000000003e-12,1.33e-07,6.363955461712507,1.5625971768147022,2.6542e-07
bot1,1.7,5,3.7076e-07,4.578e-11,-3.7054e-07,10,5,0.0006089006487104,1.1554000000000004e-06,4.578e-11,1.33e-07,6.745650424905543,1.3599280399704707,3.7076e-07
bot1,1.8,5,4.965e-07,-1.21e-12,-4.9668e-07,10,5,0.0007046275611981,1.370899999999999e-06,1.21e-12,1.33e-07,7.087636887347857,1.2021321989137623,4.965e-07
bot1,1.9,5,6.4494e-07,-4.240000000000001e-12,-6.4512e-07,10,5,0.0008030815649733,1.5926e-06,4.240000000000001e-12,1.33e-07,7.380865519645448,1.0762450665555523,6.4494e-07
bot1,2.0,5,8.1502e-07,3.241e-11,-8.1484e-07,10,5,0.0009027845811709,1.8098000000000009e-06,3.241e-11,1.33e-07,7.546077649898281,0.9673351379368402,8.1502e-07
bot1,2.1,5,1.0069e-06,4.1e-13,-1.0061e-06,10,5,0.0010034440691936,2.017899999999999e-06,4.1e-13,1.33e-07,7.603060971212142,0.8734645382296993,1.0069e-06
bot1,2.2,5,1.2186e-06,-1.1100000000000001e-12,-1.2177000000000002e-06,10,5,0.0011039021695784,2.2439999999999983e-06,1.1100000000000001e-12,1.33e-07,7.752148671391008,0.800427705735171,1.2186e-06
bot1,2.3000000000000003,5,1.4557e-06,-2.2100000000000003e-11,-1.4557e-06,10,5,0.0012065239326262,2.487000000000004e-06,2.2100000000000003e-11,1.33e-07,7.981312833326362,0.7432805486211845,1.4557e-06
bot1,2.4,5,1.7160000000000002e-06,4.3000000000000004e-13,-1.7159000000000002e-06,10,5,0.001309961831505,2.7120000000000047e-06,4.3000000000000004e-13,1.33e-07,8.055702227582172,0.6877266890138154,1.7160000000000002e-06
bot1,2.5,5,1.9981000000000004e-06,3.75e-11,-1.9986e-06,10,5,0.0014135416513141,2.942499999999997e-06,3.75e-11,1.33e-07,8.139850153771741,0.6402971447392585,1.9981000000000004e-06
bot1,2.6,5,2.3045e-06,2.44e-12,-2.3053e-06,10,5,0.0015180579699076,3.183999999999997e-06,2.44e-12,1.33e-07,8.26547957858623,0.6007345883260478,2.3045e-06
bot1,2.7,5,2.6349000000000004e-06,-5.2e-11,-2.6351000000000004e-06,10,5,0.0016232375057273,3.4119999999999967e-06,5.2e-11,1.33e-07,8.305828274342668,0.5632198520651504,2.6349000000000004e-06
bot1,2.8000000000000003,5,2.9869e-06,-2.6100000000000004e-12,-2.9882000000000005e-06,10,5,0.0017282650259725,3.646500000000005e-06,2.6100000000000004e-12,1.33e-07,8.363696330213997,0.5305883450517308,2.9869e-06
bot1,2.9,5,3.3642000000000003e-06,6.023000000000001e-11,-3.3649e-06,10,5,0.0018341755641159,3.8965000000000075e-06,6.023000000000001e-11,1.33e-07,8.480426248029845,0.5034134808039255,3.3642000000000003e-06
bot1,3.0,5,3.766200000000001e-06,1.7500000000000002e-12,-3.7658e-06,10,5,0.0019406699874012,4.1354999999999945e-06,1.7500000000000002e-12,1.33e-07,8.535288393832854,0.4773347044495941,3.766200000000001e-06
bot1,3.1,5,4.1913e-06,-6.065e-11,-4.1907e-06,10,5,0.0020472664701987,4.3774999999999975e-06,6.065e-11,1.33e-07,8.59142456891006,0.4538684444595593,4.1913e-06
bot1,3.2,5,4.641700000000001e-06,-1.4e-12,-4.6403e-06,10,5,0.0021544604893104,4.628e-06,1.4e-12,1.33e-07,8.671953761385591,0.433290911150039,4.641700000000001e-06
bot1,3.3000000000000003,5,5.116900000000001e-06,5.851e-11,-5.117900000000001e-06,10,5,0.0022620565863832,4.878500000000006e-06,5.851e-11,1.33e-07,8.741120912332734,0.4142914099858302,5.116900000000001e-06
bot1,3.4,5,5.617400000000001e-06,2.0500000000000004e-12,-5.6177e-06,10,5,0.0023701054828846,5.140500000000004e-06,2.0500000000000004e-12,1.33e-07,8.839447167633221,0.3975747881020425,5.617400000000001e-06
bot1,3.5,5,6.1450000000000005e-06,-5.055e-11,-6.142900000000001e-06,10,5,0.0024789110512481,5.380499999999994e-06,5.055e-11,1.33e-07,8.857390303217626,0.380589589004385,6.1450000000000005e-06
bot1,3.6,5,6.6935e-06,-2e-12,-6.695200000000001e-06,10,5,0.0025871799318949,5.6429999999999975e-06,2e-12,1.33e-07,8.93719745662,0.3661376341120178,6.6935e-06
bot1,3.7,5,7.273600000000001e-06,3.737e-11,-7.2747e-06,10,5,0.002696961252966,5.9145e-06,3.737e-11,1.33e-07,9.040975678075954,0.3533724789155586,7.273600000000001e-06
bot1,3.8,5,7.876400000000001e-06,3.5e-13,-7.8761e-06,10,5,0.0028064924728208,6.167000000000004e-06,3.5e-13,1.33e-07,9.074183037268654,0.3401350938001273,7.876400000000001e-06
bot1,3.9,5,8.507e-06,-2.438e-11,-8.5079e-06,10,5,0.0029166761904606,6.43650000000001e-06,2.438e-11,1.33e-07,9.1530691202397,0.328715496836454,8.507e-06
bot1,4.0,5,9.1637e-06,-2.46e-12,-9.165e-06,10,5,0.0030271603855758,6.713000000000016e-06,2.46e-12,1.33e-07,9.241477075424482,0.3182108050523173,9.1637e-06
bot1,4.1,5,9.8496e-06,8.04e-12,-9.8479e-06,10,5,0.0031384072393492,6.9799999999999925e-06,8.04e-12,1.33e-07,9.29806047366281,0.307903586182032,9.8496e-06
bot1,4.2,5,1.0559700000000002e-05,1.391e-11,-1.0562900000000002e-05,10,5,0.0032495692022174,7.212499999999994e-06,1.391e-11,1.33e-07,9.260969247846669,0.2967806083967158,1.0559700000000002e-05
bot1,4.3,5,1.1292100000000002e-05,-1.6600000000000002e-12,-1.1296000000000002e-05,10,5,0.0033603720032163,7.511499999999989e-06,1.6600000000000002e-12,1.33e-07,9.38698444428547,0.2888387201190797,1.1292100000000002e-05
bot1,4.4,5,1.2062e-05,-5.985e-11,-1.2062e-05,10,5,0.0034730390150414,7.819499999999985e-06,5.985e-11,1.33e-07,9.529046936263205,0.2816557413028994,1.2062e-05
bot1,4.5,5,1.2856e-05,-2.28e-12,-1.2854e-05,10,5,0.003585526460647,8.07999999999999e-06,2.28e-12,1.33e-07,9.54467451997134,0.2730163763103863,1.2856e-05
bot1,4.6000000000000005,5,1.3678e-05,5.445e-11,-1.3678e-05,10,5,0.0036983780228635,8.359999999999993e-06,5.445e-11,1.33e-07,9.603717229987657,0.265499837108609,1.3678e-05
bot1,4.7,5,1.4528e-05,9.5e-13,-1.4532e-05,10,5,0.0038115613598629,8.650000000000041e-06,9.5e-13,1.33e-07,9.67946141214866,0.2586183519172423,1.4528e-05
bot1,4.8,5,1.5408000000000002e-05,-1.1970000000000002e-11,-1.541e-05,10,5,0.003925302536111,8.959999999999987e-06,1.1970000000000002e-11,1.33e-07,9.792063638264239,0.2525716162041555,1.5408000000000002e-05
bot1,4.9,5,1.632e-05,2.249e-11,-1.632e-05,10,5,0.0040398019753448,9.219999999999981e-06,2.249e-11,1.33e-07,9.792882626797162,0.2454658984672739,1.632e-05
bot1,5.0,5,1.7252e-05,8.600000000000001e-13,-1.7254e-05,10,5,0.0041535526961867,9.34000000000005e-06,8.600000000000001e-13,1.33e-07,9.769966617125531,0.2416963928402013,1.7252e-05
bot2,-2.0,5,3.3542e-12,-4.344e-11,-8.45e-12,10,5,1.8314475149454871e-06,1.9999000000000003e-11,4.344e-11,1.33e-07,0.0004209962011168,5.49612379663242,3.3542e-12
bot2,-1.9,5,4.3456e-12,-5.827000000000001e-11,-2.457e-11,10,5,2.0846102753272614e-06,3.903e-12,5.827000000000001e-11,1.33e-07,7.66789341904798e-06,0.4543277649833666,4.3456e-12
bot2,-1.8,5,4.1348e-12,-7.200000000000002e-13,-1.542e-11,10,5,2.033420763147657e-06,-1.781099999999998e-11,7.200000000000002e-13,1.33e-07,0.0002704563204177,-3.7203309052627063,4.1348e-12
bot2,-1.7,5,7.834e-13,-1.5600000000000002e-12,1.32e-12,10,5,8.850988645343524e-07,-3.4945e-11,1.5600000000000002e-12,1.33e-07,2.2241408879416378e-05,-0.8048505289897536,7.834e-13
bot2,-1.6,5,-2.8542e-12,2.83e-11,5.720000000000001e-12,10,5,1.6894377763031108e-06,-2.4970000000000005e-11,2.83e-11,1.33e-07,0.00025593968403,3.6518020945710026,2.8542e-12
bot2,-1.5,5,-4.2106e-12,6.063e-11,1.817e-11,10,5,2.051974658712919e-06,3.8490000000000014e-11,6.063e-11,1.33e-07,4.916470620631374e-05,1.1485090053175733,4.2106e-12
bot2,-1.4,5,4.8438e-12,-1.3800000000000002e-12,-3.3990000000000004e-11,10,5,2.200863466914747e-06,1.1599000000000002e-11,1.3800000000000002e-12,1.33e-07,8.6129423716441e-05,-1.7384919624758504,4.8438e-12
bot2,-1.3,5,-1.8908e-12,1.41e-12,-6.400000000000001e-13,10,5,1.3750636348911276e-06,-1.4735999999999987e-11,1.41e-12,1.33e-07,0.000127531815426,-2.0360522832191807,1.8908e-12
bot2,-1.2,5,1.8966e-12,-1.251e-11,-4.03e-12,10,5,1.377171013345837e-06,2.924400000000001e-11,1.251e-11,1.33e-07,7.095827025075085e-05,1.6041509811975012,1.8966e-12
bot2,-1.1,5,3.958e-12,-5.6320000000000006e-11,-1.357e-11,10,5,1.989472291840225e-06,-3.3877000000000004e-11,5.6320000000000006e-11,1.33e-07,0.0001300014540041,2.0516863446095006,3.958e-12
bot2,-1.0,5,-4.8788e-12,8.070000000000001e-12,3.602e-11,10,5,2.2088005795001048e-06,-5.217999999999999e-12,8.070000000000001e-12,1.33e-07,1.4981099097874756e-05,-0.6646331581825835,4.8788e-12
bot2,-0.9,5,2.9144e-12,-2.5300000000000003e-12,-3.72e-12,10,5,1.707161386629864e-06,1.8935000000000004e-11,2.5300000000000003e-12,1.33e-07,0.0002546395474466,-3.250849625875905,2.9144e-12
bot2,-0.8,5,-1.0918e-12,4.62e-12,2.97e-12,10,5,1.044892338951722e-06,-3.3206000000000005e-11,4.62e-12,1.33e-07,9.375307644450295e-06,0.5339346429151705,1.0918e-12
bot2,-0.7,5,-3.7268e-12,5.161e-11,1.09e-11,10,5,1.930492165226267e-06,2.9324999999999987e-11,5.161e-11,1.33e-07,0.0002442313293194,3.203332709910097,3.7268e-12
bot2,-0.6,5,4.7732e-12,-1.934e-11,-3.6220000000000005e-11,10,5,2.1847654336335515e-06,2.711299999999999e-11,1.934e-11,1.33e-07,7.419450799535811e-05,-1.70980727944026,4.7732e-12
bot2,-0.5,5,1.6958e-12,-2.11e-12,2.5e-13,10,5,1.3022288585344745e-06,-3.4543000000000004e-11,2.11e-12,1.33e-07,9.838366353773795e-05,-1.7466519678223684,1.6958e-12
bot2,-0.4,5,-2.1354e-12,1.336e-11,4.200000000000001e-12,10,5,1.4613007903919029e-06,-2.8717e-11,1.336e-11,1.33e-07,9.465849225080464e-05,1.88911478153992,2.1354e-12
bot2,-0.3,5,-4.0476e-12,5.769e-11,1.407e-11,10,5,2.0118648065911386e-06,3.5039e-11,5.769e-11,1.33e-07,0.0001046224517778,1.7913184806754412,4.0476e-12
bot2,-0.2,5,4.8724e-12,-5.63e-12,-3.555e-11,10,5,2.207351353998724e-06,6.584999999999999e-12,5.63e-12,1.33e-07,2.428139966390552e-05,-0.8546975067339525,4.8724e-12
bot2,-0.1,5,-2.7306e-12,1.93e-12,2.2000000000000003e-12,10,5,1.6524527224704494e-06,-2.0168e-11,1.93e-12,1.33e-07,0.0003135242985385,-3.820422563646355,2.7306e-12
bot2,0.0,5,8.388e-13,-2.39e-12,-2.49e-12,10,5,9.15860251348425e-07,3.1392e-11,2.39e-12,1.33e-07,1.0039621344269217e-05,0.5685052174635618,8.388e-13
bot2,0.1,5,3.5478e-12,-4.9260000000000006e-11,-9.56e-12,10,5,1.8835604582810716e-06,-2.7738e-11,4.9260000000000006e-11,1.33e-07,0.0002956407358859,3.7462591148111457,3.5478e-12
bot2,0.2,5,-4.7088e-12,2.797e-11,3.5050000000000004e-11,10,5,2.169976958403015e-06,-2.9283e-11,2.797e-11,1.33e-07,2.4917151396260155e-05,-0.9328640781666488,4.7088e-12
bot2,0.3,5,-2.3088e-12,2.3800000000000004e-12,1.6000000000000005e-13,10,5,1.5194735930578062e-06,3.279e-11,2.3800000000000004e-12,1.33e-07,0.0001233648376261,-2.029631799947458,2.3088e-12
bot2,0.4,5,1.8492e-12,-1.126e-11,-3.96e-12,10,5,1.359852933224766e-06,3.1639e-11,1.126e-11,1.33e-07,4.426461082809208e-05,1.2036584622130864,1.8492e-12
bot2,0.5,5,4.019e-12,-5.7230000000000006e-11,-1.343e-11,10,5,2.004744372731845e-06,-3.3753000000000006e-11,5.7230000000000006e-11,1.33e-07,0.0001371079778799,2.116681308386133,4.019e-12
bot2,0.6,5,-4.9014e-12,8.33e-12,3.588e-11,10,5,2.213910567299411e-06,-6.181999999999997e-12,8.33e-12,1.33e-07,2.1300917110947717e-05,-0.7983361269905928,4.9014e-12
bot2,0.7,5,2.7826e-12,-2.4300000000000003e-12,-3.02e-12,10,5,1.6681127060243862e-06,1.7943999999999994e-11,2.4300000000000003e-12,1.33e-07,0.0002144925525314,-2.8609387326118343,2.7826e-12
bot2,0.8,5,-1.3126e-12,6.51e-12,2.9e-12,10,5,1.1456875664857326e-06,-3.2873000000000005e-11,6.51e-12,1.33e-07,1.4652030284396969e-05,0.6720877393605563,1.3126e-12
bot2,0.9,5,-3.792e-12,5.28e-11,1.059e-11,10,5,1.9473058311420936e-06,3.0052000000000006e-11,5.28e-11,1.33e-07,0.000196236813651,2.768810618217206,3.792e-12
bot2,1.0,5,4.6978e-12,-2.036e-11,-3.635e-11,10,5,2.1674408873138845e-06,2.7322999999999986e-11,2.036e-11,1.33e-07,8.040154396104573e-05,-1.7773811810862832,4.6978e-12
bot2,1.1,5,1.6726e-12,-1.3900000000000001e-12,8.500000000000002e-13,10,5,1.293290377293514e-06,-3.4330000000000006e-11,1.3900000000000001e-12,1.33e-07,9.078371886757048e-05,-1.6789759173962977,1.6726e-12
bot2,1.2,5,-2.1682e-12,1.553e-11,4.050000000000001e-12,10,5,1.4724808997063426e-06,-2.8555000000000008e-11,1.553e-11,1.33e-07,9.644109512260061e-05,1.9140862038962507,2.1682e-12
bot2,1.3,5,-4.0384e-12,5.88e-11,1.436e-11,10,5,2.0095770699328754e-06,3.5351999999999965e-11,5.88e-11,1.33e-07,0.0001033808064758,1.771458427713125,4.0384e-12
bot2,1.4,5,4.9022e-12,-5.6e-12,-3.591e-11,10,5,2.214091235699197e-06,7.085000000000002e-12,5.6e-12,1.33e-07,2.86640595029234e-05,-0.9383801906740444,4.9022e-12
bot2,1.5,5,-2.6214e-12,2.51e-12,2.24e-12,10,5,1.6190738093119782e-06,-1.7931000000000002e-11,2.51e-12,1.33e-07,0.0002139699250784,-2.855675681748871,2.6214e-12
bot2,1.6,5,1.316e-12,-5.18e-12,-3.56e-12,10,5,1.147170431975999e-06,3.2125000000000005e-11,5.18e-12,1.33e-07,2.0620091360670364e-05,0.8083077181651978,1.316e-12
bot2,1.7,5,3.8036e-12,-5.416e-11,-1.178e-11,10,5,1.950282030886815e-06,-3.0646000000000003e-11,5.416e-11,1.33e-07,0.0002059481428026,2.8158900937566766,3.8036e-12
bot2,1.8,5,-4.8132e-12,1.381e-11,3.576e-11,10,5,2.1939006358538665e-06,-3.2769999999999962e-12,1.381e-11,1.33e-07,5.820258095683749e-06,-0.4106626207213533,4.8132e-12
bot2,1.9,5,3.1482e-12,-2.0700000000000007e-12,-5.54e-12,10,5,1.7743167699145494e-06,2.0282e-11,2.0700000000000007e-12,1.33e-07,0.0003294859162463,-4.017263923177677,3.1482e-12
bot2,2.0,5,-7.568e-13,2.6300000000000007e-12,2.1700000000000002e-12,10,5,8.699425268372618e-07,-3.3166000000000005e-11,2.6300000000000007e-12,1.33e-07,1.6082724747171333e-06,0.220702339260237,7.568e-13
bot2,2.1,5,-3.485e-12,4.7180000000000005e-11,8.76e-12,10,5,1.866815470259447e-06,2.709099999999997e-11,4.7180000000000005e-11,1.33e-07,0.0003123571841794,3.947676242190155,3.485e-12
bot2,2.2,5,4.6614e-12,-2.7180000000000003e-11,-3.5600000000000005e-11,10,5,2.1590275588792285e-06,2.782999999999997e-11,2.7180000000000003e-11,1.33e-07,3.3832073689003986e-05,-1.11965351111201,4.6614e-12
bot2,2.3000000000000003,5,2.081e-12,-2.67e-12,-4.9e-13,10,5,1.4425671561490647e-06,-3.262100000000004e-11,2.67e-12,1.33e-07,0.0001185577118976,-1.9917507128553809,2.081e-12
bot2,2.4,5,-1.8628e-12,1.13e-11,3.790000000000001e-12,10,5,1.3648443134658253e-06,-3.013400000000004e-11,1.13e-11,1.33e-07,5.5593661594779206e-05,1.3893149413108148,1.8628e-12
bot2,2.5,5,-3.9458e-12,5.605e-11,1.251e-11,10,5,1.9864037857394447e-06,3.3586999999999965e-11,5.605e-11,1.33e-07,0.0001321492928433,2.079936111477528,3.9458e-12
bot2,2.6,5,4.8546e-12,-9.34e-12,-3.608e-11,10,5,2.203315683237425e-06,4.919999999999995e-12,9.34e-12,1.33e-07,1.3241633920702625e-05,-0.6228966984331302,4.8546e-12
bot2,2.7,5,-2.9618e-12,2.09e-12,3.2400000000000007e-12,10,5,1.7209880882795208e-06,-1.9118999999999983e-11,2.09e-12,1.33e-07,0.000265304728079,-3.364895208386655,2.9618e-12
bot2,2.8000000000000003,5,1.0308e-12,-3.8800000000000004e-12,-3.33e-12,10,5,1.0152832117197644e-06,3.2931000000000044e-11,3.8800000000000004e-12,1.33e-07,6.281008959494801e-06,0.4384019647282239,1.0308e-12
bot2,2.9,5,3.6244e-12,-4.932e-11,-1.026e-11,10,5,1.9037857022259625e-06,-2.902300000000004e-11,4.932e-11,1.33e-07,0.000257144708627,3.328449051278315,3.6244e-12
bot2,3.0,5,-4.7738e-12,2.388e-11,3.5750000000000006e-11,10,5,2.184902743830947e-06,-2.5298999999999974e-11,2.388e-11,1.33e-07,9.361240551076612e-05,-2.011315899182556,4.7738e-12
bot2,3.1,5,-1.4354e-12,2.47e-12,-8.500000000000002e-13,10,5,1.1980818002123226e-06,5.396199999999995e-11,2.47e-12,1.33e-07,1.3539142441637604e-05,0.5031563033035797,1.4354e-12
bot2,3.2,5,6.0186e-12,-1.5120000000000002e-11,-8.090000000000001e-12,10,5,2.453283513986918e-06,2.0446599999999978e-10,1.5120000000000002e-11,1.33e-07,0.0048574420984299,7.195799626359432,6.0186e-12
bot2,3.3000000000000003,5,3.94578e-11,-5.7410000000000005e-11,-4.913e-11,10,5,6.281544396086045e-06,9.953570000000015e-10,5.7410000000000005e-11,1.33e-07,0.0264740285569374,7.6622450214468785,3.94578e-11
bot2,3.4,5,2.0509e-10,-2.15e-11,-2.2539e-10,10,5,1.4320963654726593e-05,4.891511000000007e-09,2.15e-11,1.33e-07,0.1233882954089263,7.057562555321377,2.0509e-10
bot2,3.5,5,1.01776e-09,-4.843e-11,-1.04176e-09,10,5,3.190235101054466e-05,1.541004999999999e-08,4.843e-11,1.33e-07,0.3477548138422768,6.0243421564203405,1.01776e-09
bot2,3.6,5,3.2871e-09,2.0700000000000007e-12,-3.2453e-09,10,5,5.733323643402664e-05,3.922969999999997e-08,2.0700000000000007e-12,1.33e-07,0.728275254578783,4.6998483515416245,3.2871e-09
bot2,3.7,5,8.8637e-09,1.083e-11,-8.7749e-09,10,5,9.41472251317053e-05,8.164349999999993e-08,1.083e-11,1.33e-07,1.2863016234378437,3.8789655424268794,8.8637e-09
bot2,3.8,5,1.96158e-08,3.648e-11,-1.9449e-08,10,5,0.0001400564172039,1.450365000000002e-07,3.648e-11,1.33e-07,1.896937932323896,3.153458622317697,1.96158e-08
bot2,3.9,5,3.7871e-08,-1.951e-11,-3.77336e-08,10,5,0.000194604727589,2.322020000000003e-07,1.951e-11,1.33e-07,2.571255245218171,2.636537808299945,3.7871e-08
bot2,4.0,5,6.605619999999999e-08,1.3300000000000002e-12,-6.568199999999999e-08,10,5,0.0002570140074003,3.434630000000005e-07,1.3300000000000002e-12,1.33e-07,3.267058579454735,2.246510553424724,6.605619999999999e-08
bot2,4.1,5,1.065636e-07,1.9350000000000003e-11,-1.0598679999999998e-07,10,5,0.0003264408062727,4.7641899999999963e-07,1.9350000000000003e-11,1.33e-07,3.933419616098792,1.9391423304644588,1.065636e-07
bot2,4.2,5,1.6134e-07,5.747e-11,-1.6096e-07,10,5,0.000401671507578,6.262819999999997e-07,5.747e-11,1.33e-07,4.518080577627424,1.687710089021682,1.6134e-07
bot2,4.3,5,2.3182e-07,1.86e-12,-2.3174e-07,10,5,0.000481476894565,7.911999999999994e-07,1.86e-12,1.33e-07,5.033625731249634,1.4841876990388845,2.3182e-07
bot2,4.4,5,3.1958e-07,-5.5150000000000005e-11,-3.1952e-07,10,5,0.0005653140719989,9.82399999999999e-07,5.5150000000000005e-11,1.33e-07,5.623764266636579,1.3329858645148318,3.1958e-07
bot2,4.5,5,4.283e-07,-4.800000000000001e-13,-4.2794e-07,10,5,0.0006544463308782,1.1792999999999986e-06,4.800000000000001e-13,1.33e-07,6.087816742130479,1.2002877991688743,4.283e-07
bot2,4.6000000000000005,5,5.5544e-07,8.55e-12,-5.5518e-07,10,5,0.0007452784714454,1.377699999999999e-06,8.55e-12,1.33e-07,6.398917508661801,1.0786293511810854,5.5544e-07
bot2,4.7,5,7.0384e-07,-2.2770000000000003e-11,-7.0346e-07,10,5,0.0008389517268591,1.5897000000000055e-06,2.2770000000000003e-11,1.33e-07,6.733639411394524,0.982830451534772,7.0384e-07
bot2,4.8,5,8.7338e-07,-1.5800000000000001e-12,-8.7256e-07,10,5,0.000934548019098,1.8081999999999976e-06,1.5800000000000001e-12,1.33e-07,7.021236058937319,0.9003567870160359,8.7338e-07
bot2,4.9,5,1.06548e-06,5.623e-11,-1.0649e-06,10,5,0.0010322209065892,1.992599999999999e-06,5.623e-11,1.33e-07,7.018928771374848,0.8162486238341984,1.06548e-06
bot2,5.0,5,1.2719e-06,-3.849e-11,-1.2676000000000002e-06,10,5,0.0011277854405869,2.0102000000000087e-06,3.849e-11,1.33e-07,6.526511583061974,0.7505989209057277,1.2719e-06
top1,-2.0,5,-2.779e-12,2.6000000000000002e-12,3.5400000000000007e-12,10,5,1.6670332930088708e-06,-1.8478000000000003e-11,2.6000000000000002e-12,1.33e-07,0.0002456463731815,-3.2100902242524496,2.779e-12
top1,-1.9,5,1.0916e-12,-3.8800000000000004e-12,-3.56e-12,10,5,1.044796630928718e-06,3.1426000000000006e-11,3.8800000000000004e-12,1.33e-07,7.934284896950292e-06,0.5047406931550658,1.0916e-12
top1,-1.8,5,3.5062e-12,-4.08e-11,-1.261e-11,10,5,1.8724849799130563e-06,-2.906299999999997e-11,4.08e-11,1.33e-07,0.0002391655140882,3.1798523671669767,3.5062e-12
top1,-1.7,5,-4.721e-12,1.845e-11,4.1940000000000006e-11,10,5,2.172786229705997e-06,-2.717500000000001e-11,1.845e-11,1.33e-07,4.3973519474022765e-05,-1.2977474401949431,4.721e-12
top1,-1.6,5,-1.9288e-12,1.78e-12,1.9000000000000002e-13,10,5,1.3888124423405775e-06,3.2445000000000004e-11,1.78e-12,1.33e-07,0.0001336201358121,-2.132758698771005,1.9288e-12
top1,-1.5,5,1.768e-12,-9.15e-12,-4.58e-12,10,5,1.329661611087573e-06,2.9129000000000005e-11,9.15e-12,1.33e-07,6.438731793218613e-05,1.527216042116475,1.768e-12
top1,-1.4,5,3.897e-12,-4.508e-11,-1.491e-11,10,5,1.9740820651634523e-06,-3.2846000000000006e-11,4.508e-11,1.33e-07,0.0001395087394592,2.1693376837478437,3.897e-12
top1,-1.3,5,-4.8012e-12,1.185e-11,4.233e-11,10,5,2.1911640741852264e-06,-3.724999999999997e-12,1.185e-11,1.33e-07,7.420980634974278e-06,-0.460720984875866,4.8012e-12
top1,-1.2,5,3.152e-12,-1.1100000000000001e-12,-7.460000000000003e-12,10,5,1.7753872816937718e-06,2.0931000000000004e-11,1.1100000000000001e-12,1.33e-07,0.0003720852325233,-4.462373408256034,3.152e-12
top1,-1.1,5,-6.15e-13,2.01e-12,2.51e-12,10,5,7.84219357067906e-07,-3.2421000000000005e-11,2.01e-12,1.33e-07,4.707555200745444e-07,0.1207242561553023,6.15e-13
top1,-1.0,5,-3.3322e-12,3.492e-11,9.42e-12,10,5,1.8254314558481783e-06,-1.8155999999999997e-11,3.492e-11,1.33e-07,0.0003062456031993,4.195626651067428,3.3322e-12
top1,-0.9,5,-4.2462e-12,4.8380000000000005e-11,2.9260000000000004e-11,10,5,2.060630971328928e-06,-3.5370000000000008e-12,4.8380000000000005e-11,1.33e-07,6.394670858535189e-06,0.4180365173977308,4.2462e-12
top1,-0.8,5,-4.0396e-12,1.1900000000000002e-12,1.69e-11,10,5,2.009875618042072e-06,1.7750000000000003e-11,1.1900000000000002e-12,1.33e-07,0.0002826460009952,-3.9263321352031615,4.0396e-12
top1,-0.7,5,-6.962e-13,1.21e-12,-1.83e-12,10,5,8.343860018001261e-07,3.320599999999999e-11,1.21e-12,1.33e-07,2.9615007847434335e-05,-0.9554891980707576,6.962e-13
top1,-0.6,5,2.6016e-12,-2.3100000000000003e-11,-6.950000000000001e-12,10,5,1.6129476122924762e-06,2.5504999999999997e-11,2.3100000000000003e-11,1.33e-07,0.0003004972745345,4.005960875504922,2.6016e-12
top1,-0.5,5,4.4048e-12,-4.783e-11,-2.211e-11,10,5,2.098761539575185e-06,-1.5381000000000005e-11,4.783e-11,1.33e-07,0.0001604965167423,-3.69456395016326,4.4048e-12
top1,-0.4,5,-4.746e-13,1.78e-12,3.4940000000000004e-11,10,5,6.889121859859934e-07,2.53018e-10,1.78e-12,1.33e-07,0.0053160072570015,5.482514094960962,4.746e-13
top1,-0.3,5,5.50084e-11,-1.0000000000000002e-14,-5.638e-11,10,5,7.416764793358354e-06,2.722673e-09,1.0000000000000002e-14,1.33e-07,0.0963151724260957,15.296595316510908,5.50084e-11
top1,-0.2,5,5.440600000000001e-10,9.9e-13,-5.875200000000001e-10,10,5,2.332509378330557e-05,1.8475458e-08,9.9e-13,1.33e-07,0.5444984632060558,9.16806917859021,5.440600000000001e-10
top1,-0.1,5,3.7501e-09,4.879000000000001e-11,-3.693e-09,10,5,6.123806006071714e-05,5.506269999999999e-08,4.879000000000001e-11,1.33e-07,1.3318964088343033,6.6359164222090605,3.7501e-09
top1,0.0,5,1.15566e-08,1.9e-12,-1.16446e-08,10,5,0.0001075016278946,9.796549999999996e-08,1.9e-12,1.33e-07,1.575339947916246,3.97058771121062,1.15566e-08
top1,0.1,5,2.33432e-08,-1.1000000000000002e-12,-2.32782e-08,10,5,0.0001527848159994,1.4494299999999998e-07,1.1000000000000002e-12,1.33e-07,1.6558442147847838,2.7255468270380008,2.33432e-08
top1,0.2,5,4.05452e-08,-4.311e-11,-4.066999999999999e-08,10,5,0.0002013583869621,2.1785400000000007e-07,4.311e-11,1.33e-07,2.107751966832641,2.2867830050305398,4.05452e-08
top1,0.3,5,6.6914e-08,-1.818e-11,-6.658139999999999e-08,10,5,0.0002586774052753,3.1968799999999997e-07,1.818e-11,1.33e-07,2.7922252487210693,2.05552677784107,6.6914e-08
top1,0.4,5,1.0448280000000001e-07,1.46e-12,-1.04724e-07,10,5,0.0003232379928164,4.4673e-07,1.46e-12,1.33e-07,3.508460724305182,1.841654139829183,1.0448280000000001e-07
top1,0.5,5,1.5626e-07,7.81e-12,-1.5594e-07,10,5,0.0003952973564293,6.026860000000001e-07,7.81e-12,1.33e-07,4.2929861488864605,1.6658815887427507,1.5626e-07
top1,0.6,5,2.2502e-07,-1.903e-11,-2.258e-07,10,5,0.0004743627304078,7.803999999999998e-07,1.903e-11,1.33e-07,5.029562977460241,1.5038989299425904,2.2502e-07
top1,0.7,5,3.1234e-07,-8.800000000000002e-13,-3.1252e-07,10,5,0.0005588738677018,9.954999999999998e-07,8.800000000000002e-13,1.33e-07,5.881075885142955,1.3763381619276145,3.1234e-07
top1,0.8,5,4.2412e-07,4.5100000000000005e-11,-4.2326e-07,10,5,0.0006512449615927,1.2405000000000002e-06,4.5100000000000005e-11,1.33e-07,6.767978696339553,1.2695075921887793,4.2412e-07
top1,0.9,5,5.6044e-07,1.31e-12,-5.6012e-07,10,5,0.000748625406996,1.4893000000000005e-06,1.31e-12,1.33e-07,7.402640166623303,1.1551820717487529,5.6044e-07
top1,1.0,5,7.2198e-07,-4.535e-11,-7.217e-07,10,5,0.0008496940625895,1.7567999999999994e-06,4.535e-11,1.33e-07,7.996590456924824,1.0568523173305606,7.2198e-07
top1,1.1,5,9.118e-07,-1.13e-12,-9.1118e-07,10,5,0.0009548821916864,2.0329000000000005e-06,1.13e-12,1.33e-07,8.499443333269593,0.9699974312507956,9.118e-07
top1,1.2,5,1.12856e-06,1.065e-11,-1.12694e-06,10,5,0.0010623370463275,2.2860000000000006e-06,1.065e-11,1.33e-07,8.701890804796216,0.8825193013402279,1.12856e-06
top1,1.3,5,1.3690000000000001e-06,1.4300000000000002e-12,-1.3657e-06,10,5,0.0011700427342623,2.543699999999998e-06,1.4300000000000002e-12,1.33e-07,8.870349734396733,0.8080180424414866,1.3690000000000001e-06
top1,1.4,5,1.6373000000000002e-06,1.386e-11,-1.6332e-06,10,5,0.0012795702403541,2.7785000000000014e-06,1.386e-11,1.33e-07,8.875221616968664,0.7397979908955988,1.6373000000000002e-06
top1,1.5,5,1.9247000000000004e-06,-2.8e-13,-1.9275e-06,10,5,0.0013873355758431,3.0115000000000003e-06,2.8e-13,1.33e-07,8.847977711665576,0.680210984997678,1.9247000000000004e-06
top1,1.6,5,2.2396e-06,-3.332e-11,-2.2431e-06,10,5,0.0014965293181224,3.2545000000000008e-06,3.332e-11,1.33e-07,8.894770620280074,0.6325768505348873,2.2396e-06
top1,1.7,5,2.5756000000000004e-06,-9.000000000000001e-13,-2.5756000000000004e-06,10,5,0.0016048675957847,3.4315000000000014e-06,9.000000000000001e-13,1.33e-07,8.608022623144377,0.58044510056253,2.5756000000000004e-06
top1,1.8,5,2.9259e-06,4.6050000000000005e-11,-2.9302000000000003e-06,10,5,0.0017105262348178,3.648499999999997e-06,4.6050000000000005e-11,1.33e-07,8.542491931373718,0.5416623359968038,2.9259e-06
top1,1.9,5,3.3053000000000004e-06,2.16e-12,-3.3015000000000005e-06,10,5,0.0018180484041961,3.8540000000000016e-06,2.16e-12,1.33e-07,8.46041326532722,0.5077736428365,3.3053000000000004e-06
top1,2.0,5,3.696700000000001e-06,-4.9870000000000005e-11,-3.6958e-06,10,5,0.0019226804206627,4.026000000000003e-06,4.9870000000000005e-11,1.33e-07,8.241259881583964,0.4734188446085997,3.696700000000001e-06
top1,2.1,5,4.110500000000001e-06,-1.8700000000000003e-12,-4.1108000000000005e-06,10,5,0.0020274368054269,4.220999999999998e-06,1.8700000000000003e-12,1.33e-07,8.152544363515037,0.4466386522086592,4.110500000000001e-06
top1,2.2,5,4.540900000000001e-06,4.7250000000000005e-11,-4.5398e-06,10,5,0.002130938760265,4.410499999999994e-06,4.7250000000000005e-11,1.33e-07,8.052445560461365,0.4221605992624951,4.540900000000001e-06
top1,2.3000000000000003,5,4.9926e-06,9.100000000000002e-13,-4.9934e-06,10,5,0.0022344126745075,4.620000000000006e-06,9.100000000000002e-13,1.33e-07,8.036729904300858,0.4022014071723051,4.9926e-06
top1,2.4,5,5.464900000000001e-06,-4.2450000000000006e-11,-5.4690000000000005e-06,10,5,0.0023377125571806,4.815500000000008e-06,4.2450000000000006e-11,1.33e-07,7.97805598941553,0.3830302049686645,5.464900000000001e-06
top1,2.5,5,5.9557e-06,-2.2700000000000002e-12,-5.962100000000001e-06,10,5,0.0024404302899283,5.059499999999994e-06,2.2700000000000002e-12,1.33e-07,8.073263109712931,0.368891335543617,5.9557e-06
top1,2.6,5,6.4768e-06,3.383e-11,-6.477400000000001e-06,10,5,0.0025449557952938,5.274499999999998e-06,3.383e-11,1.33e-07,8.079515659803254,0.3541118756339131,6.4768e-06
top1,2.7,5,7.010600000000001e-06,1.3000000000000001e-12,-7.0122e-06,10,5,0.0026477537649864,5.4744999999999965e-06,1.3000000000000001e-12,1.33e-07,8.032270633178658,0.3391645593363398,7.010600000000001e-06
top1,2.8000000000000003,5,7.5717e-06,-2.069e-11,-7.573400000000001e-06,10,5,0.0027516722188516,5.704000000000008e-06,2.069e-11,1.33e-07,8.078614175125761,0.3273850827600948,7.5717e-06
top1,2.9,5,8.151400000000001e-06,-1.51e-12,-8.152900000000001e-06,10,5,0.0028550656735003,5.9205000000000046e-06,1.51e-12,1.33e-07,8.08141864021118,0.315512172494428,8.151400000000001e-06
top1,3.0,5,8.7558e-06,1.033e-11,-8.757000000000001e-06,10,5,0.0029590201080763,6.127499999999997e-06,1.033e-11,1.33e-07,8.06263330695243,0.3041353971535085,8.7558e-06
top1,3.1,5,9.3769e-06,8.500000000000001e-12,-9.3769e-06,10,5,0.003062172431461,6.432999999999997e-06,8.500000000000001e-12,1.33e-07,8.28588113827823,0.2977084148146988,9.3769e-06
top1,3.2,5,1.00424e-05,-1.98e-12,-1.0039700000000001e-05,10,5,0.003168974597563,6.679499999999995e-06,1.98e-12,1.33e-07,8.358218326839884,0.289218562682971,1.00424e-05
top1,3.3000000000000003,5,1.0712800000000002e-05,-2.131e-11,-1.07162e-05,10,5,0.003273041399066,6.832500000000016e-06,2.131e-11,1.33e-07,8.189649046966323,0.2770312885114471,1.0712800000000002e-05
top1,3.4,5,1.1408900000000002e-05,2.300000000000001e-13,-1.14078e-05,10,5,0.0033777063223436,7.116000000000002e-06,2.300000000000001e-13,1.33e-07,8.339666811954732,0.2708628537258843,1.1408900000000002e-05
top1,3.5,5,1.2136e-05,4.5760000000000005e-11,-1.2132e-05,10,5,0.0034836762191684,7.41549999999999e-06,4.5760000000000005e-11,1.33e-07,8.514945219379454,0.2653826166062331,1.2136e-05
top1,3.6,5,1.2892e-05,1.08e-12,-1.2892e-05,10,5,0.0035905431344018,7.549999999999997e-06,1.08e-12,1.33e-07,8.318951126492198,0.2546489958260653,1.2892e-05
top1,3.7,5,1.3646e-05,-4.985e-11,-1.3658e-05,10,5,0.0036940492687564,7.729999999999994e-06,4.985e-11,1.33e-07,8.225940513168759,0.2459337031851214,1.3646e-05
top1,3.8,5,1.4438e-05,-1.32e-12,-1.4442e-05,10,5,0.0037997368329925,8.05000000000001e-06,1.32e-12,1.33e-07,8.435669089238354,0.2421765654703115,1.4438e-05
top1,3.9,5,1.5256e-05,2.611e-11,-1.525e-05,10,5,0.003905892983685,8.280000000000014e-06,2.611e-11,1.33e-07,8.447798295300796,0.2357847975680685,1.5256e-05
top1,4.0,5,1.6094000000000002e-05,-6.45e-12,-1.6106e-05,10,5,0.0040117327926969,8.42000000000001e-06,6.45e-12,1.33e-07,8.283959477822982,0.227363629783697,1.6094000000000002e-05
top1,4.1,5,1.694e-05,-7.800000000000002e-13,-1.6948e-05,10,5,0.0041158231254513,8.799999999999992e-06,7.800000000000002e-13,1.33e-07,8.58146890030182,0.2253576672345356,1.694e-05
top1,4.2,5,1.7854000000000002e-05,3.103e-11,-1.7854000000000002e-05,10,5,0.0042253993894068,9.109999999999994e-06,3.103e-11,1.33e-07,8.744714195562544,0.2218286281594437,1.7854000000000002e-05
top1,4.3,5,1.8762e-05,1.27e-12,-1.8754e-05,10,5,0.0043315124379366,9.07999999999998e-06,1.27e-12,1.33e-07,8.264859055049593,0.2103441474074683,1.8762e-05
top1,4.4,5,1.967e-05,-4.855e-11,-1.9658e-05,10,5,0.0044350873723073,9.319999999999997e-06,4.855e-11,1.33e-07,8.295252710939865,0.2056794089354461,1.967e-05
top1,4.5,5,2.0626e-05,-2.64e-12,-2.0646e-05,10,5,0.0045415856261882,9.729999999999998e-06,2.64e-12,1.33e-07,8.62546767468567,0.2048548587930952,2.0626e-05
top1,4.6000000000000005,5,2.1616e-05,3.721e-11,-2.1628e-05,10,5,0.0046493010227344,9.939999999999984e-06,3.721e-11,1.33e-07,8.594787244251568,0.1998118720979079,2.1616e-05
top1,4.7,5,2.2614e-05,-2.03e-12,-2.2616e-05,10,5,0.0047554179627031,1.0110000000000029e-05,2.03e-12,1.33e-07,8.495337191037393,0.194176983174877,2.2614e-05
top1,4.8,5,2.3638e-05,-2.44e-12,-2.366e-05,10,5,0.0048618926355895,1.0539999999999994e-05,2.44e-12,1.33e-07,8.8272110077968,0.1935310712810432,2.3638e-05
top1,4.9,5,2.4722e-05,2.58e-11,-2.4716e-05,10,5,0.0049721222832911,1.062e-05,2.58e-11,1.33e-07,8.586996819588041,0.1868442379081923,2.4722e-05
top1,5.0,5,2.5762e-05,2.0700000000000007e-12,-2.5758e-05,10,5,0.0050756280399572,1.0260000000000036e-05,2.0700000000000007e-12,1.33e-07,7.84196061448655,0.1765989836747478,2.5762e-05
top2,-2.0,5,-4.8096e-12,1.564e-11,4.309e-11,10,5,2.193080025899648e-06,-2.7429000000000007e-11,1.564e-11,1.33e-07,6.931960030748768e-05,-1.639079888656854,4.8096e-12
top2,-1.9,5,-1.7542e-12,1.41e-12,-8.800000000000002e-13,10,5,1.3244621549897151e-06,3.459400000000001e-11,1.41e-12,1.33e-07,0.0001031470757443,-1.789955981236942,1.7542e-12
top2,-1.8,5,2.1092e-12,-1.434e-11,-5.420000000000001e-12,10,5,1.4523085071705667e-06,2.903699999999997e-11,1.434e-11,1.33e-07,8.917989778096706e-05,1.818594636534988,2.1092e-12
top2,-1.7,5,4.0532e-12,-4.8820000000000006e-11,-1.832e-11,10,5,2.0132560691576214e-06,-3.530000000000001e-11,4.8820000000000006e-11,1.33e-07,0.0001122392702234,1.8527880980504643,4.0532e-12
top2,-1.6,5,-4.9508e-12,3.4900000000000007e-12,4.209e-11,10,5,2.2250393254951696e-06,-7.21e-12,3.4900000000000007e-12,1.33e-07,2.9675812773243327e-05,-0.954789484528096,4.9508e-12
top2,-1.5,5,2.6112e-12,-2.28e-12,-2.9800000000000002e-12,10,5,1.6159207901379324e-06,1.7558000000000007e-11,2.28e-12,1.33e-07,0.0001976295459476,-2.682771159660114,2.6112e-12
top2,-1.4,5,-1.4392e-12,6.420000000000001e-12,3.5000000000000004e-12,10,5,1.199666620357506e-06,-3.215100000000001e-11,6.420000000000001e-12,1.33e-07,2.1513260015915197e-05,0.825547606497752,1.4392e-12
top2,-1.3,5,-3.819e-12,4.3360000000000006e-11,1.3190000000000002e-11,10,5,1.954226189569672e-06,3.119199999999997e-11,4.3360000000000006e-11,1.33e-07,0.0001846169772406,2.6152384929595107,3.819e-12
top2,-1.2,5,4.7992e-12,-1.55e-11,-4.297e-11,10,5,2.1907076482269378e-06,1.783e-12,1.55e-11,1.33e-07,1.6423541209095145e-06,-0.2128620964143035,4.7992e-12
top2,-1.1,5,-3.4624e-12,1.6800000000000001e-12,9.33e-12,10,5,1.8607525359380809e-06,-2.2433000000000003e-11,1.6800000000000001e-12,1.33e-07,0.0005003989728413,-5.930899376231152,3.4624e-12
top2,-1.0,5,3.126e-13,-7.5e-13,-2.87e-12,10,5,5.591064299397745e-07,3.4289999999999986e-11,7.5e-13,1.33e-07,6.115389421279661e-08,-0.0423035709029217,3.126e-13
top2,-0.9,5,3.3956e-12,-3.7e-11,-1.073e-11,10,5,1.8427153876819936e-06,2.0418000000000004e-11,3.7e-11,1.33e-07,0.0004444041355347,5.740442341197412,3.3956e-12
top2,-0.8,5,4.3962e-12,-4.799000000000001e-11,-3.067e-11,10,5,2.096711711227845e-06,7.441000000000001e-12,4.799000000000001e-11,1.33e-07,2.534739335473664e-05,0.7892067281100436,4.3962e-12
top2,-0.7,5,4.8838e-12,-1.7100000000000002e-12,-1.6630000000000002e-11,10,5,2.209932125654541e-06,2.2419999999999992e-11,1.7100000000000002e-12,1.33e-07,0.0001466426542821,1.5267265257652602,4.8838e-12
top2,-0.6,5,8.8802e-12,-5.2e-13,-6.46e-12,10,5,2.979966442764079e-06,2.852199999999999e-10,5.2e-13,1.33e-07,0.0060206435635029,5.51563890667868,8.8802e-12
top2,-0.5,5,6.19278e-11,-4.512e-11,-7.268e-11,10,5,7.869421833908765e-06,1.4555990000000003e-09,4.512e-11,1.33e-07,0.0386562282567004,7.643492538219807,6.19278e-11
top2,-0.4,5,3e-10,-5.02e-12,-3.2980000000000004e-10,10,5,1.7320508075688774e-05,5.712361e-09,5.02e-12,1.33e-07,0.1353608319659708,6.444425474865518,3e-10
top2,-0.3,5,1.2044e-09,2.21e-12,-1.1634e-09,10,5,3.4704466571321914e-05,1.2037999999999998e-08,2.21e-12,1.33e-07,0.2265166253530287,4.777316253527788,1.2044e-09
top2,-0.2,5,2.7076e-09,-4.5070000000000006e-11,-2.713e-09,10,5,5.203460387088577e-05,1.9166e-08,4.5070000000000006e-11,1.33e-07,0.2472984833130935,3.10726466726643,2.7076e-09
top2,-0.1,5,5.0376e-09,-1.182e-11,-5.0502e-09,10,5,7.097605229934954e-05,2.9189e-08,1.182e-11,1.33e-07,0.3068991989566974,2.495739454574837,5.0376e-09
top2,0.0,5,8.5454e-09,-1.7100000000000002e-12,-8.547e-09,10,5,9.244133274677513e-05,4.5879e-08,1.7100000000000002e-12,1.33e-07,0.4374953177768581,2.252371490142981,8.5454e-09
top2,0.1,5,1.4213399999999998e-08,-2.5800000000000003e-12,-1.41558e-08,10,5,0.000119219964771,7.149899999999998e-08,2.5800000000000003e-12,1.33e-07,0.6477954182661438,2.135312840657364,1.4213399999999998e-08
top2,0.2,5,2.28452e-08,1.7100000000000002e-12,-2.27518e-08,10,5,0.0001511462867555,1.1067700000000003e-07,1.7100000000000002e-12,1.33e-07,0.9591665494585108,2.0389604977074205,2.28452e-08
top2,0.3,5,3.63488e-08,3.98e-11,-3.64768e-08,10,5,0.0001906536126067,1.67524e-07,3.98e-11,1.33e-07,1.3978422039418488,1.960494779552322,3.63488e-08
top2,0.4,5,5.634999999999999e-08,2.305e-11,-5.672e-08,10,5,0.0002373815494093,2.51767e-07,2.305e-11,1.33e-07,2.0252223066539776,1.887700198160851,5.634999999999999e-08
top2,0.5,5,8.67022e-08,-1.2500000000000001e-12,-8.663639999999999e-08,10,5,0.0002944523730588,3.677500000000001e-07,1.2500000000000001e-12,1.33e-07,2.845409927270804,1.813576153454513,8.67022e-08
top2,0.6,5,1.299e-07,-2.51e-12,-1.3084e-07,10,5,0.0003604164258188,5.29089e-07,2.51e-12,1.33e-07,3.915013012458144,1.7322286775453173,1.299e-07
top2,0.7,5,1.9252e-07,3.056e-11,-1.9348e-07,10,5,0.0004387710108929,7.463999999999997e-07,3.056e-11,1.33e-07,5.302638710424108,1.6613757592194118,1.9252e-07
top2,0.8,5,2.7918e-07,1.02e-12,-2.7862e-07,10,5,0.0005283748669268,1.0029000000000002e-06,1.02e-12,1.33e-07,6.658166682056334,1.5501359540738373,2.7918e-07
top2,0.9,5,3.931e-07,-4.978e-11,-3.9132e-07,10,5,0.0006269768735766,1.3132000000000002e-06,4.978e-11,1.33e-07,8.109620544881366,1.4398536451334425,3.931e-07
top2,1.0,5,5.4182e-07,-7.5e-13,-5.414e-07,10,5,0.0007360842343101,1.6660999999999992e-06,7.5e-13,1.33e-07,9.538594307994648,1.3331247963509567,5.4182e-07
top2,1.1,5,7.2632e-07,3.801e-11,-7.244e-07,10,5,0.0008522440964887,2.0191000000000003e-06,3.801e-11,1.33e-07,10.500781292165632,1.2093540118800397,7.2632e-07
top2,1.2,5,9.4564e-07,-2.1000000000000003e-12,-9.465e-07,10,5,0.0009724402295257,2.3849000000000015e-06,2.1000000000000003e-12,1.33e-07,11.25585240799474,1.0962295680551473,9.4564e-07
top2,1.3,5,1.2033000000000002e-06,-2.5830000000000003e-11,-1.1987e-06,10,5,0.0010969503179269,2.752799999999999e-06,2.5830000000000003e-11,1.33e-07,11.81893294667148,0.996319080438636,1.2033000000000002e-06
top2,1.4,5,1.4962000000000002e-06,-1.14e-12,-1.4983e-06,10,5,0.0012231925441237,3.1510000000000004e-06,1.14e-12,1.33e-07,12.42659289720078,0.914534987976561,1.4962000000000002e-06
top2,1.5,5,1.8335e-06,-2.921e-11,-1.8352e-06,10,5,0.0013540679451194,3.5370000000000015e-06,2.921e-11,1.33e-07,12.830244546142442,0.8407155664697454,1.8335e-06
top2,1.6,5,2.2036000000000004e-06,-1.36e-12,-2.2045e-06,10,5,0.001484452761121,3.877000000000001e-06,1.36e-12,1.33e-07,12.818539880564485,0.7658825923573744,2.2036000000000004e-06
top2,1.7,5,2.6089e-06,4.499e-11,-2.6112e-06,10,5,0.0016152089648091,4.223000000000001e-06,4.499e-11,1.33e-07,12.849554318097516,0.7045534752231353,2.6089e-06
top2,1.8,5,3.0482000000000003e-06,2.06e-12,-3.0457000000000003e-06,10,5,0.0017459095051004,4.511999999999996e-06,2.06e-12,1.33e-07,12.573924290304983,0.6450525186309569,3.0482000000000003e-06
top2,1.9,5,3.5113e-06,-5.063e-11,-3.5091000000000004e-06,10,5,0.0018738463117342,4.759000000000003e-06,5.063e-11,1.33e-07,12.135710450810627,0.5900826629102607,3.5113e-06
top2,2.0,5,4.000000000000001e-06,-1.74e-12,-4.0022e-06,10,5,0.002,5.038500000000002e-06,1.74e-12,1.33e-07,11.931883865277396,0.5478720241845682,4.000000000000001e-06
top2,2.1,5,4.519e-06,4.92e-11,-4.5179e-06,10,5,0.0021257939693206,5.292499999999996e-06,4.92e-11,1.33e-07,11.664710181413271,0.5098088150102593,4.519e-06
top2,2.2,5,5.058500000000001e-06,1.9400000000000002e-12,-5.0607000000000005e-06,10,5,0.0022491109354587,5.506999999999996e-06,1.9400000000000002e-12,1.33e-07,11.277766190630732,0.4736244188858491,5.058500000000001e-06
top2,2.3000000000000003,5,5.6204e-06,-4.637e-11,-5.615e-06,10,5,0.0023707382816329,5.707500000000008e-06,4.637e-11,1.33e-07,10.905614195520048,0.4418496758411955,5.6204e-06
top2,2.4,5,6.200000000000001e-06,-1.22e-12,-6.198900000000001e-06,10,5,0.0024899799195977,5.920500000000009e-06,1.22e-12,1.33e-07,10.629961578669493,0.4151449665202072,6.200000000000001e-06
top2,2.5,5,6.804500000000001e-06,3.759e-11,-6.807000000000001e-06,10,5,0.0026085436549921,6.148499999999996e-06,3.759e-11,1.33e-07,10.448571606548398,0.3928979423244213,6.804500000000001e-06
top2,2.6,5,7.429700000000001e-06,1.6300000000000001e-12,-7.4287e-06,10,5,0.0027257476038694,6.330499999999992e-06,1.6300000000000001e-12,1.33e-07,10.146662543579671,0.3705480233095978,7.429700000000001e-06
top2,2.7,5,8.0706e-06,-2.405e-11,-8.0708e-06,10,5,0.002840880145307,6.519999999999993e-06,2.405e-11,1.33e-07,9.90351197372001,0.351134959959882,8.0706e-06
top2,2.8000000000000003,5,8.7337e-06,-1.83e-12,-8.734100000000002e-06,10,5,0.0029552834043455,6.761000000000011e-06,1.83e-12,1.33e-07,9.8382122438454,0.336370750959825,8.7337e-06
top2,2.9,5,9.4228e-06,1.326e-11,-9.4238e-06,10,5,0.0030696579614022,6.9895000000000124e-06,1.326e-11,1.33e-07,9.748644610016026,0.3223988268286563,9.4228e-06
top2,3.0,5,1.01316e-05,6.030000000000001e-12,-1.01319e-05,10,5,0.003183017436333,7.2049999999999945e-06,6.030000000000001e-12,1.33e-07,9.632209541625658,0.3090089424228545,1.01316e-05
top2,3.1,5,1.08638e-05,-2.6100000000000004e-12,-1.08622e-05,10,5,0.0032960279125031,7.401999999999985e-06,2.6100000000000004e-12,1.33e-07,9.483949731963223,0.2961449591939532,1.08638e-05
top2,3.2,5,1.1612e-05,-2.613e-11,-1.16116e-05,10,5,0.0034076384784774,7.620999999999992e-06,2.613e-11,1.33e-07,9.400544468219625,0.2850971746694017,1.1612e-05
top2,3.3000000000000003,5,1.2388e-05,-6.8e-13,-1.2392e-05,10,5,0.0035196590743991,7.910000000000014e-06,6.8e-13,1.33e-07,9.491981010398591,0.2773472629239885,1.2388e-05
top2,3.4,5,1.3194e-05,1.7760000000000002e-11,-1.319e-05,10,5,0.0036323546082396,8.150000000000008e-06,1.7760000000000002e-11,1.33e-07,9.46553711359234,0.2684242948138807,1.3194e-05
top2,3.5,5,1.4018e-05,-1.067e-11,-1.4014e-05,10,5,0.0037440619652991,8.389999999999993e-06,1.067e-11,1.33e-07,9.437357099451905,0.2599644850970415,1.4018e-05
top2,3.6,5,1.4872e-05,-9.100000000000002e-13,-1.487e-05,10,5,0.0038564232132897,8.629999999999992e-06,9.100000000000002e-13,1.33e-07,9.415501623178276,0.252145127198706,1.4872e-05
top2,3.7,5,1.5744e-05,4.2050000000000006e-11,-1.5748e-05,10,5,0.0039678709656439,8.859999999999996e-06,4.2050000000000006e-11,1.33e-07,9.3712679642008,0.244441651785334,1.5744e-05
top2,3.8,5,1.6644000000000002e-05,2.4800000000000003e-12,-1.6646e-05,10,5,0.004079705871751,9.140000000000012e-06,2.4800000000000003e-12,1.33e-07,9.433766834594064,0.2385305675300844,1.6644000000000002e-05
top2,3.9,5,1.7572e-05,-5.0240000000000006e-11,-1.7578e-05,10,5,0.0041918969452981,9.42e-06,5.0240000000000006e-11,1.33e-07,9.491502457867025,0.2328541746321647,1.7572e-05
top2,4.0,5,1.8528e-05,-1.86e-12,-1.8526e-05,10,5,0.0043044163367406,9.63000000000002e-06,1.86e-12,1.33e-07,9.411129130861998,0.2258443573051807,1.8528e-05
top2,4.1,5,1.9498e-05,2.1970000000000003e-11,-1.9502e-05,10,5,0.0044156539719502,9.859999999999997e-06,2.1970000000000003e-11,1.33e-07,9.370728556880175,0.219626595042057,1.9498e-05
top2,4.2,5,2.05e-05,-1.088e-11,-2.0506e-05,10,5,0.0045276925690687,1.0159999999999993e-05,1.088e-11,1.33e-07,9.464376361765442,0.2152698188458399,2.05e-05
top2,4.3,5,2.153e-05,-1.5400000000000001e-12,-2.1522e-05,10,5,0.004640043103248,1.038e-05,1.5400000000000001e-12,1.33e-07,9.40871038929587,0.2094656767725975,2.153e-05
top2,4.4,5,2.2576e-05,3.8880000000000006e-11,-2.2572e-05,10,5,0.0047514208401277,1.0569999999999977e-05,3.8880000000000006e-11,1.33e-07,9.30288722103316,0.2033846042668139,2.2576e-05
top2,4.5,5,2.3644e-05,1.41e-12,-2.3646e-05,10,5,0.0048625096400932,1.0839999999999993e-05,1.41e-12,1.33e-07,9.340288185876586,0.1991145529242464,2.3644e-05
top2,4.6000000000000005,5,2.4744e-05,-5.149e-11,-2.4742e-05,10,5,0.0049743341262926,1.1079999999999992e-05,5.149e-11,1.33e-07,9.327716068852055,0.1945378493376235,2.4744e-05
top2,4.7,5,2.586e-05,-1.27e-12,-2.5862e-05,10,5,0.0050852728540364,1.1290000000000027e-05,1.27e-12,1.33e-07,9.264806387356202,0.1896301296703268,2.586e-05
top2,4.8,5,2.7002e-05,2.8780000000000003e-11,-2.7e-05,10,5,0.0051963448692326,1.1499999999999998e-05,2.8780000000000003e-11,1.33e-07,9.207811477509953,0.1850206496284999,2.7002e-05
top2,4.9,5,2.816e-05,-4.41e-12,-2.8164e-05,10,5,0.0053065996645686,1.171e-05,4.41e-12,1.33e-07,9.152858700989134,0.1806169053036964,2.816e-05
top2,5.0,5,2.9344e-05,-1.21e-12,-2.9342e-05,10,5,0.0054170102455136,1.1860000000000029e-05,1.21e-12,1.33e-07,9.196461778535305,0.1791626273485131,2.9344e-05
