Repository: swaggerdas007-coder/igzoANN

# Cleaned transistor curve data

Generated by `scripts/clean_transistor_curves.py` from the raw exports in
`data/`. Regenerate with:

```
python scripts/clean_transistor_curves.py
python scripts/plot_transistor_curves.py
```

## What's here

For each of the 19 measured (W, L) geometries there are exactly two files:

- `W{W}_L{L}_linear_clean.csv` — Id-Vg transfer sweeps (fixed VD=0.1V)
- `W{W}_L{L}_output_clean.csv` — Id-Vd output curve families (VD sweep per VG)

Each file concatenates every retained device replicate for that geometry,
tagged by a `device` column (`top1`, `top2`, `bot1`, `bot2`, and `*rep` for
repeat runs — these refer to wafer die position, not W/L).

File: data_cleaned/W20_L10_saturation_clean.csv
device,VG,VD,ID,IG,IS,W,L,sqrt_ID,gm,absIg,Ca,Mob_Sat,SS,absId
bot1,-2.0,5,-5.064e-12,1.5200000000000002e-12,3.2800000000000006e-11,20,10,2.2503333086456326e-06,-1.5752e-11,1.5200000000000002e-12,1.33e-07,0.0001925612334303,-2.930803571477423,5.064e-12
bot1,-1.9,5,1.103e-12,-1.83e-12,1.4400000000000001e-12,20,10,1.0502380682492898e-06,1.1178000000000004e-11,1.83e-12,1.33e-07,6.076079794304695e-05,-1.2647643421867552,1.103e-12
bot1,-1.8,5,-2.8284e-12,2.653e-11,5.63e-12,20,10,1.6817847662528043e-06,-2.7386999999999976e-11,2.653e-11,1.33e-07,0.000203804553757,2.9917149022376828,2.8284e-12
bot1,-1.7,5,-4.3744e-12,6.14e-11,2.018e-11,20,10,2.0915066339842197e-06,-8.003000000000001e-12,6.14e-11,1.33e-07,3.359101276637201e-05,0.973824258564058,4.3744e-12
bot1,-1.6,5,-4.429e-12,1.65e-12,1.7510000000000003e-11,20,10,2.104518947408172e-06,1.7518000000000004e-11,1.65e-12,1.33e-07,0.0002522089312717,-3.5050003625933543,4.429e-12
bot1,-1.5,5,-8.708e-13,2.08e-12,-1.7600000000000002e-12,20,10,9.331666517830564e-07,3.6765e-11,2.08e-12,1.33e-07,2.9260953421007363e-05,-0.9016415599946817,8.708e-13
bot1,-1.4,5,2.924e-12,-2.979e-11,-6.6e-12,20,10,1.7099707599839243e-06,2.586500000000001e-11,2.979e-11,1.33e-07,0.0002447178550112,3.4688608778277894,2.924e-12
bot1,-1.3,5,4.3022e-12,-6.232000000000001e-11,-2.127e-11,20,10,2.074174534604068e-06,7.372999999999995e-12,6.232000000000001e-11,1.33e-07,2.8197652869930574e-05,0.8866855080195349,4.3022e-12
bot1,-1.2,5,4.3986e-12,-1.55e-12,-1.632e-11,20,10,2.097283957884578e-06,-1.7670000000000005e-11,1.55e-12,1.33e-07,0.0002696420467721,-3.741081465527297,4.3986e-12
bot1,-1.1,5,7.682e-13,-2.8e-12,1.36e-12,20,10,8.764701934464174e-07,-3.722700000000001e-11,2.8e-12,1.33e-07,2.3260518302120987e-05,-0.797352614841911,7.682e-13
bot1,-1.0,5,-3.0468e-12,3.325e-11,6.180000000000001e-12,20,10,1.745508521892689e-06,-2.5951999999999996e-11,3.325e-11,1.33e-07,0.0002827324868038,3.8008203870769623,3.0468e-12
bot1,-0.9,5,-4.4222e-12,6.208000000000001e-11,2.153e-11,20,10,2.1029027557164884e-06,-6.726000000000001e-12,6.208000000000001e-11,1.33e-07,2.305282100410441e-05,0.7940919226034461,4.4222e-12
bot1,-0.8,5,-4.392e-12,1.5600000000000002e-12,1.4740000000000002e-11,20,10,2.095709903588757e-06,1.9648000000000007e-11,1.5600000000000002e-12,1.33e-07,0.000368972874845,-4.765719863707326,4.392e-12
bot1,-0.7,5,-4.926e-13,1.4800000000000004e-12,-1.9900000000000002e-12,20,10,7.018546858146634e-07,3.860899999999998e-11,1.4800000000000004e-12,1.33e-07,1.3798174113661932e-05,-0.6012209123585508,4.926e-13
bot1,-0.6,5,3.3298e-12,-3.865e-11,-7.82e-12,20,10,1.824773958604188e-06,2.4963999999999986e-11,3.865e-11,1.33e-07,0.000378762515556,4.803687039101561,3.3298e-12
bot1,-0.5,5,4.5002e-12,-5.964e-11,-2.5870000000000003e-11,20,10,2.1213674834879503e-06,2.0710000000000024e-12,5.964e-11,1.33e-07,2.281384663154811e-06,0.2545884554787126,4.5002e-12
bot1,-0.4,5,3.744e-12,-1.45e-12,-1.022e-11,20,10,1.934941859591652e-06,-2.3588e-11,1.45e-12,1.33e-07,0.0005149201237388,-6.57986137786561,3.744e-12
bot1,-0.3,5,-2.174e-13,2.8e-13,2.29e-12,20,10,4.662617290749907e-07,-3.2711e-11,2.8e-13,1.33e-07,1.2918746682819117e-05,-0.632285439057716,2.174e-13
bot1,-0.2,5,-2.7982e-12,4.716e-11,8.31e-12,20,10,1.6727821137255145e-06,7.1551e-11,4.716e-11,1.33e-07,0.0020318555760062,9.05868874434673,2.7982e-12
bot1,-0.1,5,1.4092799999999999e-11,-2.05e-11,-4.6600000000000006e-11,20,10,3.7540378261280207e-06,4.96594e-10,2.05e-11,1.33e-07,0.0124906651021182,7.688706303454379,1.4092799999999999e-11
bot1,0.0,5,9.65206e-11,1.93e-12,-9.027e-11,20,10,9.824489808636377e-06,4.034836e-09,1.93e-12,1.33e-07,0.1165442321341746,8.826888031395521,9.65206e-11
bot1,0.1,5,8.2106e-10,2.2700000000000002e-12,-7.9428e-10,20,10,2.86541445518794e-05,2.1223397e-08,2.2700000000000002e-12,1.33e-07,0.5908069336747553,8.26494890696309,8.2106e-10
bot1,0.2,5,4.3412e-09,3.690000000000001e-12,-4.2658e-09,20,10,6.588778338963909e-05,6.39597e-08,3.690000000000001e-12,1.33e-07,1.4563212461924613,6.097894748096162,4.3412e-09
bot1,0.3,5,1.3613e-08,2.31e-12,-1.3641399999999998e-08,20,10,0.0001166747616239,1.30946e-07,2.31e-12,1.33e-07,2.2267895515920646,4.23561349995957,1.3613e-08
bot1,0.4,5,3.05304e-08,-2.23e-12,-3.04926e-08,20,10,0.0001747295052359,2.05229e-07,2.23e-12,1.33e-07,2.5782890955240907,3.0185312413888976,3.05304e-08
bot1,0.5,5,5.46588e-08,-1.5580000000000003e-11,-5.452e-08,20,10,0.0002337922154392,2.78979e-07,1.5580000000000003e-11,1.33e-07,2.66558792848802,2.2570506487897384,5.46588e-08
bot1,0.6,5,8.632619999999999e-08,-5.400000000000001e-11,-8.63358e-08,20,10,0.0002938132059659,3.6270599999999994e-07,5.400000000000001e-11,1.33e-07,2.8372750110816574,1.834135092583286,8.632619999999999e-08
bot1,0.7,5,1.272e-07,-1.17e-12,-1.2724e-07,20,10,0.0003566510900025,4.62769e-07,1.17e-12,1.33e-07,3.1342603726995604,1.5820958105922365,1.272e-07
bot1,0.8,5,1.7888e-07,-5.9700000000000014e-12,-1.7904e-07,20,10,0.0004229420764123,5.861000000000002e-07,5.9700000000000014e-12,1.33e-07,3.5660896985528043,1.4182481422533937,1.7888e-07
bot1,0.9,5,2.4442e-07,3.044e-11,-2.4358e-07,20,10,0.0004943885111933,7.214000000000002e-07,3.044e-11,1.33e-07,3.980987307147071,1.2842790662640315,2.4442e-07
bot1,1.0,5,3.2316e-07,1.27e-12,-3.231e-07,20,10,0.0005684716351762,8.705999999999996e-07,1.27e-12,1.33e-07,4.37481076594464,1.1680011510524886,3.2316e-07
bot1,1.1,5,4.1854e-07,-6.049e-11,-4.1964e-07,20,10,0.0006469466747731,1.0390000000000006e-06,6.049e-11,1.33e-07,4.823970475477172,1.0782210258742575,4.1854e-07
bot1,1.2,5,5.3096e-07,-2.41e-12,-5.3116e-07,20,10,0.0007286700213402,1.2084000000000002e-06,2.41e-12,1.33e-07,5.154303437532112,0.9897585313674376,5.3096e-07
bot1,1.3,5,6.6022e-07,4.7440000000000006e-11,-6.6074e-07,20,10,0.0008125392298221,1.3892999999999987e-06,4.7440000000000006e-11,1.33e-07,5.475503222738311,0.913950385233461,6.6022e-07
bot1,1.4,5,8.0882e-07,-1.4900000000000001e-12,-8.092199999999999e-07,20,10,0.0008993442055186,1.5675000000000009e-06,1.4900000000000001e-12,1.33e-07,5.706247802006072,0.8437270708319345,8.0882e-07
bot1,1.5,5,9.7372e-07,-5.370000000000001e-12,-9.7488e-07,20,10,0.0009867725168446,1.7179000000000012e-06,5.370000000000001e-12,1.33e-07,5.701104460692593,0.7687568396384805,9.7372e-07
bot1,1.6,5,1.1524000000000002e-06,-7.25e-12,-1.15138e-06,20,10,0.0010734989520255,1.8919000000000009e-06,7.25e-12,1.33e-07,5.824265699210049,0.7128736118859714,1.1524000000000002e-06
bot1,1.7,5,1.3521000000000001e-06,-3.413e-11,-1.3553000000000002e-06,20,10,0.001162798348812,2.1025000000000006e-06,3.413e-11,1.33e-07,6.13457169810934,0.675489314125053,1.3521000000000001e-06
bot1,1.8,5,1.5729000000000002e-06,-2.4500000000000007e-12,-1.5649000000000005e-06,20,10,0.0012541531007018,2.194499999999998e-06,2.4500000000000007e-12,1.33e-07,5.7884738321891644,0.6104338652919544,1.5729000000000002e-06
bot1,1.9,5,1.791e-06,-2.991e-11,-1.7931000000000005e-06,20,10,0.0013382824813917,2.234000000000001e-06,2.991e-11,1.33e-07,5.2428203700816685,0.5429287652137039,1.791e-06
bot1,2.0,5,2.0197000000000003e-06,-1.46e-12,-2.0207000000000004e-06,20,10,0.0014211614968046,2.512500000000001e-06,1.46e-12,1.33e-07,5.83235992084932,0.5370157930948505,2.0197000000000003e-06
bot1,2.1,5,2.2935e-06,4.211e-11,-2.2952e-06,20,10,0.0015144305860619,2.756499999999998e-06,4.211e-11,1.33e-07,6.244962045916018,0.5240760558336705,2.2935e-06
bot1,2.2,5,2.5710000000000005e-06,1.46e-12,-2.5807e-06,20,10,0.0016034338152851,2.9079999999999974e-06,1.46e-12,1.33e-07,6.170432129396288,0.4907710509498293,2.5710000000000005e-06
bot1,2.3000000000000003,5,2.8751e-06,-5.466e-11,-2.8796000000000003e-06,20,10,0.0016956119839161,3.078500000000004e-06,5.466e-11,1.33e-07,6.205753997114769,0.4661955185956318,2.8751e-06
bot1,2.4,5,3.1867000000000003e-06,-3.3900000000000007e-12,-3.1656e-06,20,10,0.0017851330482627,3.2140000000000043e-06,3.3900000000000007e-12,1.33e-07,6.0898591162931375,0.4381526768121941,3.1867000000000003e-06
bot1,2.5,5,3.5179e-06,6.092000000000001e-11,-3.5112000000000004e-06,20,10,0.0018756065685532,3.3169999999999985e-06,6.092000000000001e-11,1.33e-07,5.8911804485461365,0.4106541468808573,3.5179e-06
bot1,2.6,5,3.850100000000001e-06,2.1200000000000007e-12,-3.8384e-06,20,10,0.0019621671692289,3.508499999999997e-06,2.1200000000000007e-12,1.33e-07,5.993166968639747,0.3949389681822254,3.850100000000001e-06
bot1,2.7,5,4.2196e-06,-6.216000000000001e-11,-4.194300000000001e-06,20,10,0.0020541664976335,3.5269999999999973e-06,6.216000000000001e-11,1.33e-07,5.573490075897744,0.3653202061789425,4.2196e-06
bot1,2.8000000000000003,5,4.555500000000001e-06,-1.04e-12,-4.549000000000001e-06,20,10,0.0021343617312911,3.737000000000008e-06,1.04e-12,1.33e-07,5.72440296932828,0.3541143816918617,4.555500000000001e-06
bot1,2.9,5,4.967000000000001e-06,5.916e-11,-4.960800000000001e-06,20,10,0.0022286767374386,4.271000000000007e-06,5.916e-11,1.33e-07,6.894320240221002,0.373185652957813,4.967000000000001e-06
bot1,3.0,5,5.409700000000001e-06,1.8200000000000003e-12,-5.4148e-06,20,10,0.0023258761789914,4.526499999999994e-06,1.8200000000000003e-12,1.33e-07,7.118713802285055,0.3635703720779833,5.409700000000001e-06
bot1,3.1,5,5.8723000000000005e-06,-5.5810000000000006e-11,-5.8927e-06,20,10,0.0024232828972284,4.681999999999996e-06,5.5810000000000006e-11,1.33e-07,7.021332127152357,0.346668648695347,5.8723000000000005e-06
bot1,3.2,5,6.346100000000001e-06,-1.26e-12,-6.344100000000001e-06,20,10,0.0025191466809219,4.702999999999996e-06,1.26e-12,1.33e-07,6.564009317540785,0.3226188999238785,6.346100000000001e-06
bot1,3.3000000000000003,5,6.8129e-06,4.739e-11,-6.810000000000001e-06,20,10,0.0026101532522057,4.743000000000004e-06,4.739e-11,1.33e-07,6.207415100866406,0.3025026230318332,6.8129e-06
bot1,3.4,5,7.2947e-06,7.700000000000001e-13,-7.2828e-06,20,10,0.0027008702301295,4.941000000000008e-06,7.700000000000001e-13,1.33e-07,6.2874750095186815,0.2941191531715995,7.2947e-06
bot1,3.5,5,7.8011e-06,-3.847e-11,-7.800600000000001e-06,20,10,0.0027930449334015,5.256999999999998e-06,3.847e-11,1.33e-07,6.650079004761825,0.2923807402892239,7.8011e-06
bot1,3.6,5,8.346100000000001e-06,-2e-13,-8.346100000000001e-06,20,10,0.0028889617512179,5.6385e-06,2e-13,1.33e-07,7.152310269896953,0.2931862504816648,8.346100000000001e-06
bot1,3.7,5,8.928800000000002e-06,2.812e-11,-8.9398e-06,20,10,0.0029881097704067,5.86549999999999e-06,2.812e-11,1.33e-07,7.247479987483265,0.2855843377378339,8.928800000000002e-06
bot1,3.8,5,9.5192e-06,1.2900000000000002e-12,-9.532600000000001e-06,20,10,0.0030853200806399,5.724500000000008e-06,1.2900000000000002e-12,1.33e-07,6.488994525703665,0.2619795903678404,9.5192e-06
bot1,3.9,5,1.0073700000000001e-05,-1.445e-11,-1.0075e-05,20,10,0.0031739092614629,6.4920000000000126e-06,1.445e-11,1.33e-07,7.798947738206162,0.2776523353784292,1.0073700000000001e-05
bot1,4.0,5,1.08176e-05,-3.65e-12,-1.08501e-05,20,10,0.0032890120097074,6.591500000000002e-06,3.65e-12,1.33e-07,7.616437970356029,0.2670548154648203,1.08176e-05
bot1,4.1,5,1.1392e-05,8.12e-12,-1.1463600000000002e-05,20,10,0.0033752036975566,6.3819999999999865e-06,8.12e-12,1.33e-07,6.688271650963428,0.2421952283894011,1.1392e-05
bot1,4.2,5,1.2094e-05,9.15e-12,-1.202e-05,20,10,0.0034776428798828,7.319999999999992e-06,9.15e-12,1.33e-07,8.314974562777465,0.2625294373125395,1.2094e-05
bot1,4.3,5,1.2856e-05,-1.142e-11,-1.2822e-05,20,10,0.003585526460647,7.0499999999999935e-06,1.142e-11,1.33e-07,7.305002324252887,0.2394623250582836,1.2856e-05
bot1,4.4,5,1.3504e-05,-1.3300000000000002e-12,-1.347e-05,20,10,0.0036747789049138,6.9799999999999925e-06,1.3300000000000002e-12,1.33e-07,6.76114044303087,0.2238497496184475,1.3504e-05
bot1,4.5,5,1.4252e-05,5.402e-11,-1.4248e-05,20,10,0.0037751821148124,7.529999999999995e-06,5.402e-11,1.33e-07,7.480891552910933,0.2295913148084547,1.4252e-05
bot1,4.6000000000000005,5,1.501e-05,1.46e-12,-1.5086e-05,20,10,0.0038742741255621,7.119999999999995e-06,1.46e-12,1.33e-07,6.371573075294266,0.2067972056354337,1.501e-05
bot1,4.7,5,1.5676e-05,-5.991e-11,-1.5648e-05,20,10,0.0039592928661567,7.240000000000027e-06,5.991e-11,1.33e-07,6.265510016985496,0.1999818287245121,1.5676e-05
bot1,4.8,5,1.6458e-05,-1.9e-12,-1.6414e-05,20,10,0.0040568460656031,6.519999999999993e-06,1.9e-12,1.33e-07,4.895801415751526,0.1735121555093453,1.6458e-05
bot1,4.9,5,1.698e-05,1.1560000000000002e-11,-1.6982e-05,20,10,0.0041206795556073,7.049999999999986e-06,1.1560000000000002e-11,1.33e-07,5.4457376004693785,0.1784944290581378,1.698e-05
bot1,5.0,5,1.7868e-05,-2.473e-11,-1.8092e-05,20,10,0.0042270557129046,7.400000000000022e-06,2.473e-11,1.33e-07,5.93337385963985,0.1852603164309847,1.7868e-05
bot2,-2.0,5,-1.9126e-12,1.276e-11,3.95e-12,20,10,1.3829678231976331e-06,-3.114700000000001e-11,1.276e-11,1.33e-07,5.1746674561320846e-05,1.3156146039662444,1.9126e-12
bot2,-1.9,5,-4.0304e-12,5.667e-11,1.382e-11,20,10,2.007585614612737e-06,3.4095000000000006e-11,5.667e-11,1.33e-07,0.0001301397143581,2.045694001196168,4.0304e-12
bot2,-1.8,5,4.9064e-12,-6.420000000000001e-12,-3.5450000000000004e-11,20,10,2.2150395030337494e-06,7.240999999999994e-12,6.420000000000001e-12,1.33e-07,3.01749834051164e-05,-0.9667913668258956,4.9064e-12
bot2,-1.7,5,-2.5822e-12,2.18e-12,1.22e-12,20,10,1.6069225245792032e-06,-1.6165000000000006e-11,2.18e-12,1.33e-07,0.0001595961356325,-2.335815935148711,2.5822e-12
bot2,-1.6,5,1.6734e-12,-9.200000000000001e-12,-3.5200000000000003e-12,20,10,1.2935996289424327e-06,3.2516000000000006e-11,9.200000000000001e-12,1.33e-07,2.618418704447467e-05,0.907034827556741,1.6734e-12
bot2,-1.5,5,3.921e-12,-5.418000000000001e-11,-1.229e-11,20,10,1.9801515093547767e-06,-3.2275000000000006e-11,5.418000000000001e-11,1.33e-07,0.0001499257589571,2.279867390879656,3.921e-12
bot2,-1.4,5,-4.7816e-12,1.129e-11,3.59e-11,20,10,2.186686991775457e-06,-4.058000000000001e-12,1.129e-11,1.33e-07,8.835205011557338e-06,-0.5036012403674751,4.7816e-12
bot2,-1.3,5,3.1094e-12,-1.6300000000000001e-12,-5.520000000000001e-12,20,10,1.7633490862560368e-06,1.952099999999998e-11,1.6300000000000001e-12,1.33e-07,0.0002936986229429,-3.681878063783485,3.1094e-12
bot2,-1.2,5,-8.774e-13,3.2700000000000004e-12,2.82e-12,20,10,9.366963221877197e-07,-3.365600000000001e-11,3.2700000000000004e-12,1.33e-07,3.671255802850905e-06,0.3312393508403488,8.774e-13
bot2,-1.1,5,-3.6218e-12,4.971e-11,9.88e-12,20,10,1.9031027297547547e-06,2.820900000000001e-11,4.971e-11,1.33e-07,0.000291851721705,3.6740529295153577,3.6218e-12
bot2,-1.0,5,4.7644e-12,-2.2280000000000003e-11,-3.632e-11,20,10,2.1827505583552144e-06,2.715699999999999e-11,2.2280000000000003e-11,1.33e-07,5.850378336391297e-05,-1.5067093840670147,4.7644e-12
bot2,-0.9,5,1.8096e-12,-2.18e-12,1.03e-12,20,10,1.345213737664019e-06,-3.486900000000001e-11,2.18e-12,1.33e-07,9.114606281972152e-05,-1.6686693314976702,1.8096e-12
bot2,-0.8,5,-2.2094e-12,1.617e-11,4.400000000000001e-12,20,10,1.4864050591948346e-06,-2.9310000000000007e-11,1.617e-11,1.33e-07,8.38374296193676e-05,1.7506485955082869,2.2094e-12
bot2,-0.7,5,-4.0524e-12,5.8000000000000007e-11,1.455e-11,20,10,2.013057376231488e-06,3.553999999999999e-11,5.8000000000000007e-11,1.33e-07,9.931286363660608e-05,1.7289881424433944,4.0524e-12
bot2,-0.6,5,4.8986e-12,-3.86e-12,-3.5490000000000005e-11,20,10,2.213278111760924e-06,8.709999999999997e-12,3.86e-12,1.33e-07,4.569653689027791e-05,-1.2201256539674517,4.8986e-12
bot2,-0.5,5,-2.3104e-12,2.64e-12,1.9000000000000002e-13,20,10,1.52e-06,-1.5157000000000006e-11,2.64e-12,1.33e-07,0.000134794911348,-2.0944056972992446,2.3104e-12
bot2,-0.4,5,1.8672e-12,-1.0130000000000001e-11,-3.790000000000001e-12,20,10,1.366455268203098e-06,3.1383e-11,1.0130000000000001e-11,1.33e-07,4.179370232922658e-05,1.1734371715456415,1.8672e-12
bot2,-0.3,5,3.9662e-12,-5.7410000000000005e-11,-1.366e-11,20,10,1.991532073555432e-06,-3.3802e-11,5.7410000000000005e-11,1.33e-07,0.0001344067203821,2.092010641803812,3.9662e-12
bot2,-0.2,5,-4.8932e-12,6.8700000000000004e-12,3.5930000000000005e-11,20,10,2.2120578654275758e-06,-6.147e-12,6.8700000000000004e-12,1.33e-07,2.1373462006564797e-05,-0.8056577451083414,4.8932e-12
bot2,-0.1,5,2.7368e-12,-2.34e-12,-3.23e-12,20,10,1.654327657992817e-06,2.0735e-11,2.34e-12,1.33e-07,0.0003416770523156,-4.083688611786229,2.7368e-12
bot2,0.0,5,-7.462e-13,3.15e-12,2.42e-12,20,10,8.638286867197685e-07,-3.154199999999999e-11,3.15e-12,1.33e-07,1.0428406188489984e-05,0.5780987655780744,7.462e-13
bot2,0.1,5,-3.5716e-12,4.778e-11,9.380000000000001e-12,20,10,1.8898677202386413e-06,2.7143e-11,4.778e-11,1.33e-07,0.0003176968878055,3.988066332006559,3.5716e-12
bot2,0.2,5,4.6824e-12,-2.6630000000000003e-11,-3.572e-11,20,10,2.1638853943774378e-06,2.8157e-11,2.6630000000000003e-11,1.33e-07,3.885759994390705e-05,-1.1951888024161406,4.6824e-12
bot2,0.3,5,2.0598e-12,-1.6200000000000004e-12,-5.800000000000002e-13,20,10,1.4352003344481217e-06,-3.3204999999999997e-11,1.6200000000000004e-12,1.33e-07,0.0001098280390382,-1.892613804680288,2.0598e-12
bot2,0.4,5,-1.9586e-12,1.224e-11,3.8300000000000004e-12,20,10,1.3994999106823835e-06,-3.0155e-11,1.224e-11,1.33e-07,5.8440391342734846e-05,1.4254835300462163,1.9586e-12
bot2,0.5,5,-3.9712e-12,5.7490000000000006e-11,1.403e-11,20,10,1.992786993132984e-06,3.4193000000000007e-11,5.7490000000000006e-11,1.33e-07,0.0001231968603753,1.9823703591632216,3.9712e-12
bot2,0.6,5,4.88e-12,-6.4e-12,-3.599e-11,20,10,2.209072203437452e-06,6.432999999999997e-12,6.4e-12,1.33e-07,2.359719152117505e-05,-0.850210869835086,4.88e-12
bot2,0.7,5,-2.6846e-12,2.21e-12,1.93e-12,20,10,1.638474900631682e-06,-1.6887999999999998e-11,2.21e-12,1.33e-07,0.0001817618697401,-2.5581712354033734,2.6846e-12
bot2,0.8,5,1.5024e-12,-7.73e-12,-3.81e-12,20,10,1.225724275683565e-06,3.3755000000000004e-11,7.73e-12,1.33e-07,2.6865963410435292e-05,0.90165255421514,1.5024e-12
bot2,0.9,5,4.0664e-12,-5.5230000000000006e-11,-1.209e-11,20,10,2.016531675922796e-06,-1.1282000000000005e-11,5.5230000000000006e-11,1.33e-07,2.4009291158413948e-05,-1.497071145261302,4.0664e-12
bot2,1.0,5,-7.54e-13,1.3700000000000002e-11,3.2320000000000004e-11,20,10,8.683317338436964e-07,2.577619999999999e-10,1.3700000000000002e-11,1.33e-07,0.0055653035627612,5.6800575892034,7.54e-13
bot2,1.1,5,5.5618799999999996e-11,2.0500000000000004e-12,-5.823e-11,20,10,7.4578012845610196e-06,2.37002e-09,2.0500000000000004e-12,1.33e-07,0.0819970084024426,13.988596383830302,5.5618799999999996e-11
bot2,1.2,5,4.7325e-10,2.39e-12,-5.0294e-10,20,10,2.1754309917807087e-05,1.2958906000000004e-08,2.39e-12,1.33e-07,0.3638285574604263,8.387989749939752,4.7325e-10
bot2,1.3,5,2.6474e-09,5.6210000000000005e-11,-2.6192e-09,20,10,5.1452891075235024e-05,4.276674999999996e-08,5.6210000000000005e-11,1.33e-07,1.0086775833602373,6.4021678757664215,2.6474e-09
bot2,1.4,5,9.0266e-09,-2.7540000000000003e-11,-9.0236e-09,20,10,9.50084206794324e-05,9.934400000000002e-08,2.7540000000000003e-11,1.33e-07,1.8274768355409108,4.64837766549965,9.0266e-09
bot2,1.5,5,2.25162e-08,-2.41e-12,-2.23808e-08,20,10,0.0001500539902834,1.8336200000000002e-07,2.41e-12,1.33e-07,2.651331455177216,3.521912495076128,2.25162e-08
bot2,1.6,5,4.5699e-08,1.7580000000000002e-11,-4.55746e-08,20,10,0.0002137732443501,2.911290000000001e-07,1.7580000000000002e-11,1.33e-07,3.380095251976928,2.773022025848833,4.5699e-08
bot2,1.7,5,8.0742e-08,5.386e-11,-8.06402e-08,20,10,0.0002841513681121,4.187050000000002e-07,5.386e-11,1.33e-07,4.007011981388569,2.2608090373192584,8.0742e-08
bot2,1.8,5,1.2944e-07,-8e-13,-1.293e-07,20,10,0.0003597777091483,5.625899999999995e-07,8e-13,1.33e-07,4.542944372287005,1.8952123620518015,1.2944e-07
bot2,1.9,5,1.9326e-07,1.083e-11,-1.93e-07,20,10,0.0004396134665817,7.189000000000002e-07,1.083e-11,1.33e-07,4.989688148046795,1.6222199136574793,1.9326e-07
bot2,2.0,5,2.7322e-07,-2.0640000000000003e-11,-2.7294e-07,20,10,0.000522704505433,8.839000000000002e-07,2.0640000000000003e-11,1.33e-07,5.349290885381384,1.4105334854038225,2.7322e-07
bot2,2.1,5,3.7004e-07,-2.37e-12,-3.7002e-07,20,10,0.0006083091319386,1.0624999999999987e-06,2.37e-12,1.33e-07,5.706140352310477,1.2493674967254833,3.7004e-07
bot2,2.2,5,4.8572e-07,5.564e-11,-4.8554e-07,20,10,0.0006969361520254,1.2454999999999987e-06,5.564e-11,1.33e-07,5.9921893815557885,1.117700952765376,4.8572e-07
bot2,2.3000000000000003,5,6.1914e-07,2.67e-12,-6.1956e-07,20,10,0.00078685449735,1.434800000000002e-06,2.67e-12,1.33e-07,6.23220358039061,1.0080684239747986,6.1914e-07
bot2,2.4,5,7.7268e-07,-5.549000000000001e-11,-7.7278e-07,20,10,0.0008790221840204,1.631600000000002e-06,5.549000000000001e-11,1.33e-07,6.46761630621159,0.9192714842062044,7.7268e-07
bot2,2.5,5,9.4546e-07,-7.5e-13,-9.4506e-07,20,10,0.0009723476744457,1.828899999999998e-06,7.5e-13,1.33e-07,6.641080902689263,0.8415905253177006,9.4546e-07
bot2,2.6,5,1.13846e-06,7.760000000000002e-12,-1.13808e-06,20,10,0.0010669864104101,2.014199999999999e-06,7.760000000000002e-12,1.33e-07,6.7013733881159805,0.7707168742096197,1.13846e-06
bot2,2.7,5,1.3483e-06,1.4400000000000001e-12,-1.3461e-06,20,10,0.0011611632098891,2.208199999999999e-06,1.4400000000000001e-12,1.33e-07,6.788134203016472,0.7118339843692693,1.3483e-06
bot2,2.8000000000000003,5,1.5801e-06,7.180000000000001e-12,-1.5809000000000002e-06,20,10,0.0012570202862324,2.441500000000004e-06,7.180000000000001e-12,1.33e-07,7.078006623665158,0.6711402273031961,1.5801e-06
bot2,2.9,5,1.8366e-06,-4.760000000000001e-12,-1.8365e-06,20,10,0.0013552121605121,2.668000000000004e-06,4.760000000000001e-12,1.33e-07,7.282832330354732,0.631793871632805,1.8366e-06
bot2,3.0,5,2.1137e-06,-2.3920000000000003e-11,-2.1141e-06,20,10,0.0014538569393169,2.8794999999999976e-06,2.3920000000000003e-11,1.33e-07,7.369939360293332,0.5922637101742583,2.1137e-06
bot2,3.1,5,2.4125e-06,-7.200000000000002e-13,-2.4123e-06,20,10,0.0015532224567009,3.105999999999997e-06,7.200000000000002e-13,1.33e-07,7.511007098291358,0.5594905191766836,2.4125e-06
bot2,3.2,5,2.7349000000000003e-06,3.967e-11,-2.7343e-06,20,10,0.001653753306875,3.3349999999999977e-06,3.967e-11,1.33e-07,7.64169849205998,0.5300644320522125,2.7349000000000003e-06
bot2,3.3000000000000003,5,3.0795000000000003e-06,2.1500000000000003e-12,-3.0794e-06,20,10,0.0017548504209761,3.564500000000005e-06,2.1500000000000003e-12,1.33e-07,7.75154381506933,0.5030030704388373,3.0795000000000003e-06
bot2,3.4,5,3.4478000000000003e-06,-5.506e-11,-3.4474e-06,20,10,0.0018568252475663,3.800500000000006e-06,5.506e-11,1.33e-07,7.871662893133499,0.4790288728818221,3.4478000000000003e-06
bot2,3.5,5,3.8396000000000005e-06,-3.28e-12,-3.8391e-06,20,10,0.0019594897294959,4.038999999999996e-06,3.28e-12,1.33e-07,7.9833004027758045,0.4570936744570449,3.8396000000000005e-06
bot2,3.6,5,4.2556e-06,6.083e-11,-4.2544e-06,20,10,0.0020629105651966,4.275999999999996e-06,6.083e-11,1.33e-07,8.074490159866858,0.4366555645400978,4.2556e-06
bot2,3.7,5,4.6948e-06,2.14e-12,-4.695300000000001e-06,20,10,0.0021667487163951,4.513999999999996e-06,2.14e-12,1.33e-07,8.155850670909897,0.4177710778538031,4.6948e-06
bot2,3.8,5,5.1584000000000005e-06,-5.933e-11,-5.157700000000001e-06,20,10,0.0022712111306525,4.765000000000006e-06,5.933e-11,1.33e-07,8.270642012952221,0.4013110658050728,5.1584000000000005e-06
bot2,3.9,5,5.6478e-06,-1.26e-12,-5.6481e-06,20,10,0.0023765100462653,5.006500000000007e-06,1.26e-12,1.33e-07,8.341911172813225,0.3852227257755518,5.6478e-06
bot2,4.0,5,6.1597000000000005e-06,5.543e-11,-6.159400000000001e-06,20,10,0.00248187429174,5.2690000000000075e-06,5.543e-11,1.33e-07,8.466845910848505,0.3714959668133537,6.1597000000000005e-06
bot2,4.1,5,6.7016e-06,1.8100000000000002e-12,-6.700700000000001e-06,20,10,0.0025887448696231,5.534999999999998e-06,1.8100000000000002e-12,1.33e-07,8.59278599466335,0.3588883505640346,6.7016e-06
bot2,4.2,5,7.266700000000002e-06,-4.3470000000000006e-11,-7.265900000000001e-06,20,10,0.0026956817319557,5.7695e-06,4.3470000000000006e-11,1.33e-07,8.61001018461946,0.3449766526141259,7.266700000000002e-06
bot2,4.3,5,7.855500000000001e-06,-8.800000000000002e-13,-7.8553e-06,20,10,0.0028027664904518,6.033999999999995e-06,8.800000000000002e-13,1.33e-07,8.708800985160456,0.3336280136755662,7.855500000000001e-06
bot2,4.4,5,8.473500000000001e-06,2.901e-11,-8.4741e-06,20,10,0.0029109276871815,6.304999999999996e-06,2.901e-11,1.33e-07,8.817716418380625,0.3232715167499564,8.473500000000001e-06
bot2,4.5,5,9.1165e-06,4.800000000000001e-13,-9.1158e-06,20,10,0.003019354235594,6.56499999999999e-06,4.800000000000001e-13,1.33e-07,8.88483806013686,0.3128228332309521,9.1165e-06
bot2,4.6000000000000005,5,9.7865e-06,-1.4490000000000001e-11,-9.7867e-06,20,10,0.0031283382170091,6.844999999999994e-06,1.4490000000000001e-11,1.33e-07,8.996952619321217,0.3038050413806733,9.7865e-06
bot2,4.7,5,1.0485500000000002e-05,-6.420000000000001e-12,-1.0484000000000002e-05,20,10,0.0032381321776604,7.11750000000003e-06,6.420000000000001e-12,1.33e-07,9.080846252577283,0.2948910607838738,1.0485500000000002e-05
bot2,4.8,5,1.121e-05,4.48e-12,-1.1209600000000002e-05,20,10,0.0033481338085566,7.32249999999999e-06,4.48e-12,1.33e-07,8.99424554973897,0.2838938035043134,1.121e-05
bot2,4.9,5,1.195e-05,6.054e-11,-1.1944e-05,20,10,0.0034568772034887,7.56999999999999e-06,6.054e-11,1.33e-07,9.010106922302015,0.2750902392017582,1.195e-05
bot2,5.0,5,1.2724e-05,3.3e-12,-1.272e-05,20,10,0.0035670716281005,7.680000000000028e-06,3.3e-12,1.33e-07,8.991085787837934,0.2705091536343849,1.2724e-05
top1,-2.0,5,-2.8776e-12,1.14e-12,4.33e-12,20,10,1.696349020691202e-06,-1.8065000000000004e-11,1.14e-12,1.33e-07,0.0002211182221499,-2.9348313969479367,2.8776e-12
top1,-1.9,5,1.2618e-12,-3.66e-12,-3.65e-12,20,10,1.1232987136109433e-06,3.312000000000001e-11,3.66e-12,1.33e-07,1.0756168768881362e-05,0.5729185998178467,1.2618e-12
top1,-1.8,5,3.7464e-12,-4.2770000000000005e-11,-1.418e-11,20,10,1.9355619339096334e-06,-2.9995999999999965e-11,4.2770000000000005e-11,1.33e-07,0.0002085249693128,2.872747663217836,3.7464e-12
top1,-1.7,5,-4.7374e-12,1.224e-11,4.2810000000000005e-11,20,10,2.17655691402729e-06,-3.5080000000000016e-12,1.224e-11,1.33e-07,6.830531257295312e-06,-0.4502768691553883,4.7374e-12
top1,-1.6,5,3.0448e-12,-1.0500000000000002e-12,-5.470000000000001e-12,20,10,1.744935528894979e-06,1.8219e-11,1.0500000000000002e-12,1.33e-07,0.0002403602960653,-3.18340777076883,3.0448e-12
top1,-1.5,5,-1.0936e-12,4.12e-12,2.87e-12,20,10,1.0457533169921096e-06,-3.343900000000001e-11,4.12e-12,1.33e-07,5.038940054656615e-06,0.3895020014948437,1.0936e-12
top1,-1.4,5,-3.643e-12,4.283e-11,1.302e-11,20,10,1.908664454533588e-06,2.940500000000001e-11,4.283e-11,1.33e-07,0.00024525502251,3.206206069484808,3.643e-12
top1,-1.3,5,4.7874e-12,-1.347e-11,-4.3360000000000006e-11,20,10,2.188012797037531e-06,2.0019999999999973e-12,1.347e-11,1.33e-07,2.1901422525176705e-06,-0.2528289643819279,4.7874e-12
top1,-1.2,5,-3.2426e-12,1.51e-12,6.030000000000001e-12,20,10,1.8007220773900677e-06,-1.9383000000000005e-11,1.51e-12,1.33e-07,0.00028607201391,-3.603383467568114,3.2426e-12
top1,-1.1,5,9.108e-13,-2.42e-12,-2.97e-12,20,10,9.54358423235212e-07,3.436800000000001e-11,2.42e-12,1.33e-07,2.06433246867662e-06,0.2456643527368119,9.108e-13
top1,-1.0,5,3.631e-12,-4.162e-11,-1.208e-11,20,10,1.9055183021949695e-06,-2.8462999999999988e-11,4.162e-11,1.33e-07,0.0002854786491887,3.600841928697259,3.631e-12
top1,-0.9,5,-4.7818e-12,1.7470000000000002e-11,4.222e-11,20,10,2.186732722579511e-06,-2.4856000000000003e-11,1.7470000000000002e-11,1.33e-07,0.0001051272504823,-2.164283176564981,4.7818e-12
top1,-0.8,5,-1.3402e-12,8.2e-13,-1.22e-12,20,10,1.1576700738984317e-06,3.5895e-11,8.2e-13,1.33e-07,7.661840289935265e-05,-1.4994356932905453,1.3402e-12
top1,-0.7,5,2.3972e-12,-1.834e-11,-5.820000000000001e-12,20,10,1.5482893786369523e-06,2.7077999999999994e-11,1.834e-11,1.33e-07,0.0001393758082338,2.4150031375857663,2.3972e-12
top1,-0.6,5,4.0754e-12,-4.9550000000000006e-11,-2.192e-11,20,10,2.0187619968683776e-06,-3.615199999999999e-11,4.9550000000000006e-11,1.33e-07,7.945752590135741e-05,1.5226524889409094,4.0754e-12
top1,-0.5,5,-4.8332e-12,1.5400000000000001e-12,3.812e-11,20,10,2.1984540022479435e-06,-4.155000000000003e-12,1.5400000000000001e-12,1.33e-07,8.895438715773197e-06,-0.4951792419409174,4.8332e-12
top1,-0.4,5,3.2444e-12,-6.6e-13,-9.700000000000001e-13,20,10,1.8012218075517518e-06,1.5638399999999996e-10,6.6e-13,1.33e-07,0.0016290282015446,3.690429061779872,3.2444e-12
top1,-0.3,5,2.64436e-11,1.861e-11,-2.2810000000000003e-11,20,10,5.1423341003867115e-06,1.8614279999999998e-09,1.861e-11,1.33e-07,0.0580759584555644,10.317551222604218,2.64436e-11
top1,-0.2,5,3.7553000000000005e-10,6.15e-12,-3.4619e-10,20,10,1.9378596440403007e-05,1.1640782000000001e-08,6.15e-12,1.33e-07,0.3537571597407935,9.747982802569588,3.7553000000000005e-10
top1,-0.1,5,2.3546e-09,-1.04e-12,-2.2931e-09,20,10,4.8524220756236775e-05,3.878135e-08,1.04e-12,1.33e-07,0.9421695946989224,6.677710257307172,2.3546e-09
top1,0.0,5,8.1318e-09,1.85e-12,-8.155e-09,20,10,9.017649361114015e-05,7.870499999999998e-08,1.85e-12,1.33e-07,1.3900854536977925,4.428279240015742,8.1318e-09
top1,0.1,5,1.80956e-08,2.01e-12,-1.81796e-08,20,10,0.0001345198870056,1.2280599999999997e-07,2.01e-12,1.33e-07,1.5441363482303632,3.0213404287963814,1.80956e-08
top1,0.2,5,3.2692999999999994e-08,-2.62e-12,-3.2799599999999994e-08,20,10,0.00018081205712,1.7941100000000004e-07,2.62e-12,1.33e-07,1.7983192924705227,2.373210960698331,3.2692999999999994e-08
top1,0.3,5,5.39778e-08,-9.66e-12,-5.37938e-08,20,10,0.0002323312290674,2.60199e-07,9.66e-12,1.33e-07,2.2859026104907088,2.067983917292211,5.39778e-08
top1,0.4,5,8.47328e-08,-4.447e-11,-8.47674e-08,20,10,0.0002910889898295,3.7061099999999993e-07,4.447e-11,1.33e-07,2.96431940762677,1.8766697495967444,8.47328e-08
top1,0.5,5,1.281e-07,-1.08e-12,-1.2828e-07,20,10,0.0003579106033634,5.17136e-07,1.08e-12,1.33e-07,3.826889208301498,1.7323787323359112,1.281e-07
top1,0.6,5,1.8816e-07,-5.29e-12,-1.8874e-07,20,10,0.0004337741347752,6.939999999999997e-07,5.29e-12,1.33e-07,4.734930917590692,1.5939972202141068,1.8816e-07
top1,0.7,5,2.669e-07,2.371e-11,-2.6706e-07,20,10,0.0005166236541235,9.019999999999999e-07,2.371e-11,1.33e-07,5.64640668679531,1.4599044742428942,2.669e-07
top1,0.8,5,3.6856e-07,1.8700000000000003e-12,-3.6876e-07,20,10,0.000607091426393,1.1385000000000002e-06,1.8700000000000003e-12,1.33e-07,6.548845743707044,1.3395276911888534,3.6856e-07
top1,0.9,5,4.946e-07,-4.7940000000000005e-11,-4.9436e-07,20,10,0.0007032780389006,1.393e-06,4.7940000000000005e-11,1.33e-07,7.322436432225586,1.2225173354558152,4.946e-07
top1,1.0,5,6.4716e-07,-1.98e-12,-6.4666e-07,20,10,0.0008044625535101,1.6326999999999994e-06,1.98e-12,1.33e-07,7.737638506332592,1.1008154815245814,6.4716e-07
top1,1.1,5,8.2114e-07,4.273e-11,-8.2086e-07,20,10,0.0009061677548886,1.8642000000000003e-06,4.273e-11,1.33e-07,7.93708526681647,0.9879425271306544,8.2114e-07
top1,1.2,5,1.02e-06,-1.8000000000000004e-13,-1.019e-06,20,10,0.0010099504938362,2.079300000000001e-06,1.8000000000000004e-13,1.33e-07,7.979577708265496,0.8897624564946318,1.02e-06
top1,1.3,5,1.2370000000000002e-06,-2.606e-11,-1.2368000000000002e-06,20,10,0.0011122050170719,2.2599999999999983e-06,2.606e-11,1.33e-07,7.769696275589949,0.7965381911978124,1.2370000000000002e-06
top1,1.4,5,1.472e-06,-1.9000000000000002e-13,-1.4727e-06,20,10,0.0012132600710482,2.445e-06,1.9000000000000002e-13,1.33e-07,7.637167131783155,0.7233554587503522,1.472e-06
top1,1.5,5,1.726e-06,-2.7600000000000004e-11,-1.7262e-06,20,10,0.0013137731919931,2.6250000000000007e-06,2.7600000000000004e-11,1.33e-07,7.510711431090487,0.6623512743461114,1.726e-06
top1,1.6,5,1.997e-06,-1.08e-12,-1.9975000000000004e-06,20,10,0.0014131525041551,2.794500000000002e-06,1.08e-12,1.33e-07,7.355436678116436,0.6091320314385663,1.997e-06
top1,1.7,5,2.2849000000000003e-06,4.086e-11,-2.2854e-06,20,10,0.0015115885683611,2.9700000000000016e-06,4.086e-11,1.33e-07,7.25837349557983,0.5654467405756148,2.2849000000000003e-06
top1,1.8,5,2.5910000000000003e-06,1.8100000000000002e-12,-2.5916000000000003e-06,20,10,0.001609658348843,3.154999999999997e-06,1.8100000000000002e-12,1.33e-07,7.22194331915335,0.5295271411145026,2.5910000000000003e-06
top1,1.9,5,2.9159000000000003e-06,-4.9370000000000006e-11,-2.9164e-06,20,10,0.0017076006558911,3.345e-06,4.9370000000000006e-11,1.33e-07,7.212850938478207,0.498750935410568,2.9159000000000003e-06
top1,2.0,5,3.26e-06,-1.5400000000000001e-12,-3.2604e-06,20,10,0.0018055470085267,3.5350000000000017e-06,1.5400000000000001e-12,1.33e-07,7.205664792200984,0.4714186041413227,3.26e-06
top1,2.1,5,3.622900000000001e-06,4.996e-11,-3.6234e-06,20,10,0.0019033917095542,3.7379999999999975e-06,4.996e-11,1.33e-07,7.247019394820143,0.4483338393281451,3.622900000000001e-06
top1,2.2,5,4.0076e-06,2.04e-12,-4.0082e-06,20,10,0.0020018990983563,3.947999999999997e-06,2.04e-12,1.33e-07,7.309999700487781,0.4281418583890457,4.0076e-06
top1,2.3000000000000003,5,4.4125000000000005e-06,-4.6520000000000005e-11,-4.413000000000001e-06,20,10,0.00210059515376,4.157500000000008e-06,4.6520000000000005e-11,1.33e-07,7.3614594039562355,0.4094011448156115,4.4125000000000005e-06
top1,2.4,5,4.839100000000001e-06,-1.73e-12,-4.8396e-06,20,10,0.0021997954450357,4.369500000000007e-06,1.73e-12,1.33e-07,7.41555269496451,0.3923765145419504,4.839100000000001e-06
top1,2.5,5,5.286400000000001e-06,4.0480000000000005e-11,-5.2867000000000006e-06,20,10,0.0022992172581119,4.586499999999993e-06,4.0480000000000005e-11,1.33e-07,7.477833220719563,0.3769318380841598,5.286400000000001e-06
top1,2.6,5,5.7564000000000005e-06,2.31e-12,-5.757300000000001e-06,20,10,0.0023992498827758,4.814999999999995e-06,2.31e-12,1.33e-07,7.568709553786227,0.3633915088409308,5.7564000000000005e-06
top1,2.7,5,6.249400000000001e-06,-3.213e-11,-6.2492e-06,20,10,0.0024998799971198,5.035499999999996e-06,3.213e-11,1.33e-07,7.626178205435448,0.3501026492436484,6.249400000000001e-06
top1,2.8000000000000003,5,6.7635000000000005e-06,-3.4e-13,-6.7631000000000005e-06,20,10,0.0026006729898239,5.262500000000005e-06,3.4e-13,1.33e-07,7.694458390447537,0.3379877894526566,6.7635000000000005e-06
top1,2.9,5,7.3019e-06,2.161e-11,-7.3024e-06,20,10,0.0027022028051202,5.499500000000005e-06,2.161e-11,1.33e-07,7.784446354924055,0.3271943690498129,7.3019e-06
top1,3.0,5,7.8634e-06,1.3300000000000002e-12,-7.863900000000001e-06,20,10,0.0028041754581338,5.732499999999995e-06,1.3300000000000002e-12,1.33e-07,7.854058050735208,0.316692934628224,7.8634e-06
top1,3.1,5,8.4484e-06,-9.06e-12,-8.4491e-06,20,10,0.0029066131493544,5.9689999999999966e-06,9.06e-12,1.33e-07,7.925875102878411,0.3069179485744741,8.4484e-06
top1,3.2,5,9.0572e-06,-1.067e-11,-9.0585e-06,20,10,0.0030095182338706,6.221499999999999e-06,1.067e-11,1.33e-07,8.030760168135181,0.2983515157625979,9.0572e-06
top1,3.3000000000000003,5,9.6927e-06,2.46e-12,-9.6927e-06,20,10,0.0031133101355309,6.472500000000013e-06,2.46e-12,1.33e-07,8.123540387414314,0.2900885972066684,9.6927e-06
top1,3.4,5,1.03517e-05,2.193e-11,-1.0353e-05,20,10,0.0032174057872764,6.713500000000009e-06,2.193e-11,1.33e-07,8.183011317391037,0.2817165430412686,1.03517e-05
top1,3.5,5,1.10354e-05,6.3e-13,-1.10363e-05,20,10,0.0033219572543908,6.961499999999987e-06,6.3e-13,1.33e-07,8.253686961791148,0.2740218262177627,1.10354e-05
top1,3.6,5,1.1744e-05,-4.5510000000000006e-11,-1.1742e-05,20,10,0.0034269519984966,7.20299999999999e-06,4.5510000000000006e-11,1.33e-07,8.303762066495054,0.2664364321785093,1.1744e-05
top1,3.7,5,1.2476e-05,-2.2500000000000003e-12,-1.2478e-05,20,10,0.0035321381626431,7.47e-06,2.2500000000000003e-12,1.33e-07,8.404680103739123,0.260031670900944,1.2476e-05
top1,3.8,5,1.3238e-05,5.0270000000000005e-11,-1.324e-05,20,10,0.0036384062444977,7.750000000000012e-06,5.0270000000000005e-11,1.33e-07,8.527367622694722,0.2542923423882873,1.3238e-05
top1,3.9,5,1.4026e-05,1.26e-12,-1.4026e-05,20,10,0.0037451301713024,8.00000000000001e-06,1.26e-12,1.33e-07,8.576619500957769,0.2477649499637827,1.4026e-05
top1,4.0,5,1.4838e-05,-4.9220000000000006e-11,-1.484e-05,20,10,0.003852012461039,8.260000000000012e-06,4.9220000000000006e-11,1.33e-07,8.64171099621235,0.2417841277410252,1.4838e-05
top1,4.1,5,1.5678e-05,-1.41e-12,-1.5678e-05,20,10,0.0039595454284551,8.519999999999998e-06,1.41e-12,1.33e-07,8.70292260337791,0.2360632487223843,1.5678e-05
top1,4.2,5,1.6542000000000002e-05,2.624e-11,-1.6544e-05,20,10,0.0040671857592197,8.779999999999982e-06,2.624e-11,1.33e-07,8.758458118001954,0.2305319076933851,1.6542000000000002e-05
top1,4.3,5,1.7434e-05,-7.51e-12,-1.7434e-05,20,10,0.0041754041720532,9.039999999999991e-06,7.51e-12,1.33e-07,8.810918319945518,0.2252402604934509,1.7434e-05
top1,4.4,5,1.835e-05,-1.3300000000000002e-12,-1.8348e-05,20,10,0.0042836899981207,9.29e-06,1.3300000000000002e-12,1.33e-07,8.84004174204873,0.219901058000995,1.835e-05
top1,4.5,5,1.9292e-05,3.641e-11,-1.9294e-05,20,10,0.0043922659300183,9.529999999999983e-06,3.641e-11,1.33e-07,8.849408508769585,0.2145880987457624,1.9292e-05
top1,4.6000000000000005,5,2.0256e-05,1.5600000000000002e-12,-2.0258e-05,20,10,0.0045006666172912,9.789999999999994e-06,1.5600000000000002e-12,1.33e-07,8.892667282498406,0.2099084056824283,2.0256e-05
top1,4.7,5,2.125e-05,-4.9150000000000006e-11,-2.1248e-05,20,10,0.0046097722286464,1.0050000000000033e-05,4.9150000000000006e-11,1.33e-07,8.934692418857784,0.2054425819758306,2.125e-05
top1,4.8,5,2.2266e-05,-1.8100000000000002e-12,-2.2266e-05,20,10,0.0047186862578476,1.0269999999999997e-05,1.8100000000000002e-12,1.33e-07,8.904375981933498,0.2003576861664012,2.2266e-05
top1,4.9,5,2.3304000000000003e-05,2.9190000000000005e-11,-2.3304000000000003e-05,20,10,0.0048274216720729,1.0509999999999996e-05,2.9190000000000005e-11,1.33e-07,8.909265157387386,0.1958884062977038,2.3304000000000003e-05
top1,5.0,5,2.4368e-05,-5.53e-12,-2.4366e-05,20,10,0.0049363954460719,1.0600000000000036e-05,5.53e-12,1.33e-07,8.862512521667513,0.1931811920977295,2.4368e-05
