Repository: swaggerdas007-coder/igzoANN

# data_cv_cleaned — CGD/CGS training dataset (VDS = 0 slice)

Built by `scripts/build_cv_dataset.py` from the 12 raw
`data/C-V [W-L kind(n) ; ...].csv` files (4 device geometries x
{cg, cgd, cgs}). Regenerate with:

```
python scripts/build_cv_dataset.py
```

## What's here

- `W{W}_L{L}_cv_clean.csv` — one file per geometry: `VG, VDS, W, L, CGD, CGS, CG`.
- `merged_cv_dataset.csv` — all 4 geometries concatenated, ready to train on.
- `cv_dataset_manifest.json` — geometry list, sweep range/step, frequency,
  AC level.

Measurement conditions (all 12 files identical): VG swept -3 to 5 V in
0.2 V steps, f = 10 kHz, AC level = 50 mV, single fixed bias of 0 V on the
non-swept terminal (source, for `cgd`; drain, for `cgs`; both, for `cg`).

## Important scope limitation: this is a VDS=0 model, not the paper's full surface

Bahubalindruni et al. characterize **CGSi(VGS, VDS)** and **CGDi(VGS, VDS)**
over a full VDS sweep (0-10 V) at several fixed VGS (their Fig. 5), which is
what lets their model capture the saturation-region asymmetry (CGDi -> 0,
CGSi -> 2/3 CCH). Our raw data does not contain that: the `cgd`/`cgs` files
here are single VG sweeps at a *fixed* VDS = 0 V bias (paper's Fig. 3(b)/(c)
setup, but only the one bias point). We do separately have a `C-V Vd=*`
family that sweeps VDS for the *combined* total Cg — see `data/` and the
main C-V comparison — but it isn't split into CGD/CGS, so it can't fill
this gap.

Consequently, any CGD/CGS ANN trained on this dataset is a function of
`(VG, W, L)` only — it has no VDS dependence and will not reproduce the
paper's saturation-region CGD-to-CGS asymmetry. It reproduces the paper's
*measurement scheme* (Fig. 3b/c, subtraction not even needed here since
CGD and CGS were each measured directly against a grounded reference
terminal) at the one bias point we have data for.

## Geometry coverage

Only 4 (W, L) points: (20,20), (40,20), (160,20), (160,15) um — versus 19
geometries for the ID dataset (`data_cleaned_2/`). Any W/L generalization
from the resulting ANN is far less supported than the ID model's. In fact
a single combined (VG, W, L) ANN could not even interpolate reliably
between these 4 points (see `outputs_cap/README.md`) — the shipped model
is 8 independent per-device 1-input (VG only) networks instead.

## Modeling outcome

See `outputs_cap/README.md`, `src/train_cap_per_device.py`, and
`verilogA/tft_ann_full_model.va` for how this dataset was actually used.

File: data_cv_cleaned/W40_L20_cv_clean.csv
VG,VDS,W,L,CGD,CGS,CG
-3.0,0.0,40,20,2.30384e-13,1.9500400000000001e-13,4.0725400000000004e-13
-2.8000000000000003,0.0,40,20,2.30707e-13,1.9511500000000002e-13,4.07833e-13
-2.6,0.0,40,20,2.29467e-13,1.9446700000000001e-13,4.0759900000000003e-13
-2.4,0.0,40,20,2.303780000000001e-13,1.9486800000000001e-13,4.079940000000001e-13
-2.2,0.0,40,20,2.30375e-13,1.9494800000000002e-13,4.0902800000000003e-13
-2.0,0.0,40,20,2.2972600000000004e-13,1.94318e-13,4.08405e-13
-1.8,0.0,40,20,2.30299e-13,1.95257e-13,4.0826300000000003e-13
-1.6,0.0,40,20,2.30425e-13,1.9554500000000005e-13,4.0859500000000004e-13
-1.4,0.0,40,20,2.3069400000000004e-13,1.9510200000000002e-13,4.0838300000000004e-13
-1.2,0.0,40,20,2.30877e-13,1.9541200000000002e-13,4.0988800000000004e-13
-1.0,0.0,40,20,2.31769e-13,1.9507100000000002e-13,4.1152900000000004e-13
-0.8,0.0,40,20,2.33331e-13,1.96715e-13,4.183210000000001e-13
-0.6,0.0,40,20,2.35108e-13,1.98306e-13,4.4327400000000003e-13
-0.4,0.0,40,20,2.42068e-13,2.04918e-13,9.994090000000001e-13
-0.2,0.0,40,20,2.52481e-13,2.1345600000000002e-13,1.31326e-12
0.0,0.0,40,20,3.54729e-13,2.2373600000000005e-13,1.3997100000000001e-12
0.2,0.0,40,20,1.20422e-12,4.55459e-13,1.4432700000000002e-12
0.4,0.0,40,20,1.3897e-12,1.26867e-12,1.4723600000000002e-12
0.6,0.0,40,20,1.44569e-12,1.4134100000000001e-12,1.49571e-12
0.8,0.0,40,20,1.4800300000000001e-12,1.4639800000000002e-12,1.5146e-12
1.0,0.0,40,20,1.5030200000000002e-12,1.49432e-12,1.5303600000000004e-12
1.2,0.0,40,20,1.52124e-12,1.517e-12,1.5425400000000002e-12
1.4,0.0,40,20,1.53656e-12,1.5342800000000002e-12,1.5531500000000001e-12
1.6,0.0,40,20,1.5495500000000002e-12,1.5485900000000002e-12,1.56069e-12
1.8,0.0,40,20,1.55845e-12,1.5602000000000004e-12,1.56782e-12
2.0,0.0,40,20,1.5679e-12,1.5703700000000001e-12,1.5750600000000004e-12
2.2,0.0,40,20,1.5740000000000004e-12,1.5776800000000002e-12,1.57994e-12
2.4,0.0,40,20,1.57934e-12,1.5841900000000001e-12,1.58372e-12
2.6,0.0,40,20,1.5852500000000001e-12,1.59012e-12,1.5873000000000001e-12
2.8000000000000003,0.0,40,20,1.5896300000000004e-12,1.59706e-12,1.59118e-12
3.0,0.0,40,20,1.5937700000000002e-12,1.5985700000000001e-12,1.5944300000000001e-12
3.2,0.0,40,20,1.59745e-12,1.6020400000000001e-12,1.5976000000000002e-12
3.4,0.0,40,20,1.59932e-12,1.6064700000000001e-12,1.59945e-12
3.6,0.0,40,20,1.6025400000000004e-12,1.6103900000000002e-12,1.60171e-12
3.8,0.0,40,20,1.6046300000000002e-12,1.6125e-12,1.6020300000000002e-12
4.0,0.0,40,20,1.60674e-12,1.6148700000000004e-12,1.60402e-12
4.2,0.0,40,20,1.60946e-12,1.61645e-12,1.6065400000000001e-12
4.4,0.0,40,20,1.61132e-12,1.6194400000000002e-12,1.60727e-12
4.6000000000000005,0.0,40,20,1.6128200000000002e-12,1.6207200000000002e-12,1.6100100000000001e-12
4.8,0.0,40,20,1.61455e-12,1.6221900000000002e-12,1.61014e-12
5.0,0.0,40,20,1.61556e-12,1.62334e-12,1.6127800000000001e-12

File: data_cv_cleaned/merged_cv_dataset.csv
VG,VDS,W,L,CGD,CGS,CG
-3.0,0.0,20,20,1.1016700000000001e-13,9.36073e-14,1.9005600000000001e-13
-2.8000000000000003,0.0,20,20,1.09544e-13,9.22919e-14,1.90097e-13
-2.6,0.0,20,20,1.10702e-13,9.2918e-14,1.8968900000000005e-13
-2.4,0.0,20,20,1.0928200000000001e-13,9.35093e-14,1.9069100000000002e-13
-2.2,0.0,20,20,1.0905100000000001e-13,9.35662e-14,1.90347e-13
-2.0,0.0,20,20,1.1032500000000001e-13,9.34303e-14,1.8967000000000001e-13
-1.8,0.0,20,20,1.11742e-13,9.29465e-14,1.8992000000000001e-13
-1.6,0.0,20,20,1.1162200000000001e-13,9.35599e-14,1.90761e-13
-1.4,0.0,20,20,1.1165000000000001e-13,9.37971e-14,1.9044800000000002e-13
-1.2,0.0,20,20,1.1101500000000001e-13,9.49766e-14,1.9068800000000005e-13
-1.0,0.0,20,20,1.11527e-13,9.3971e-14,1.9352800000000002e-13
-0.8,0.0,20,20,1.11666e-13,9.561849999999999e-14,2.01481e-13
-0.6,0.0,20,20,1.14376e-13,9.74304e-14,2.1102100000000002e-13
-0.4,0.0,20,20,1.19495e-13,1.0182600000000001e-13,2.23711e-13
-0.2,0.0,20,20,1.25406e-13,1.10411e-13,2.34421e-13
0.0,0.0,20,20,1.3420300000000001e-13,1.1991000000000004e-13,2.5017500000000004e-13
0.2,0.0,20,20,2.2254400000000002e-13,2.09298e-13,4.3147700000000003e-13
0.4,0.0,20,20,6.03856e-13,5.855850000000002e-13,6.30092e-13
0.6,0.0,20,20,6.89063e-13,6.88355e-13,6.91783e-13
0.8,0.0,20,20,7.196640000000002e-13,7.218870000000001e-13,7.17949e-13
1.0,0.0,20,20,7.36815e-13,7.4339e-13,7.36239e-13
1.2,0.0,20,20,7.510540000000001e-13,7.569520000000001e-13,7.47958e-13
1.4,0.0,20,20,7.618590000000001e-13,7.679220000000001e-13,7.57236e-13
1.6,0.0,20,20,7.705330000000001e-13,7.760290000000002e-13,7.658720000000002e-13
1.8,0.0,20,20,7.765950000000002e-13,7.83843e-13,7.73385e-13
2.0,0.0,20,20,7.822580000000001e-13,7.90376e-13,7.77841e-13
2.2,0.0,20,20,7.86129e-13,7.947590000000001e-13,7.814390000000001e-13
2.4,0.0,20,20,7.911310000000001e-13,7.980510000000002e-13,7.86284e-13
2.6,0.0,20,20,7.93269e-13,8.009380000000001e-13,7.88719e-13
2.8000000000000003,0.0,20,20,7.95577e-13,8.046440000000001e-13,7.92206e-13
3.0,0.0,20,20,7.99261e-13,8.065030000000001e-13,7.95163e-13
3.2,0.0,20,20,8.007540000000001e-13,8.095230000000001e-13,7.95979e-13
3.4,0.0,20,20,8.021010000000001e-13,8.108100000000001e-13,7.9835e-13
3.6,0.0,20,20,8.055700000000001e-13,8.12609e-13,8.002920000000001e-13
3.8,0.0,20,20,8.04716e-13,8.144720000000002e-13,8.011210000000001e-13
4.0,0.0,20,20,8.062020000000001e-13,8.156890000000001e-13,8.03226e-13
4.2,0.0,20,20,8.070150000000001e-13,8.16496e-13,8.038210000000001e-13
4.4,0.0,20,20,8.081530000000001e-13,8.182820000000001e-13,8.04893e-13
4.6000000000000005,0.0,20,20,8.097660000000002e-13,8.184660000000001e-13,8.0519e-13
4.8,0.0,20,20,8.103790000000001e-13,8.197080000000002e-13,8.067490000000001e-13
5.0,0.0,20,20,8.123310000000002e-13,8.191610000000002e-13,8.065090000000002e-13
-3.0,0.0,40,20,2.30384e-13,1.9500400000000001e-13,4.0725400000000004e-13
-2.8000000000000003,0.0,40,20,2.30707e-13,1.9511500000000002e-13,4.07833e-13
-2.6,0.0,40,20,2.29467e-13,1.9446700000000001e-13,4.0759900000000003e-13
-2.4,0.0,40,20,2.303780000000001e-13,1.9486800000000001e-13,4.079940000000001e-13
-2.2,0.0,40,20,2.30375e-13,1.9494800000000002e-13,4.0902800000000003e-13
-2.0,0.0,40,20,2.2972600000000004e-13,1.94318e-13,4.08405e-13
-1.8,0.0,40,20,2.30299e-13,1.95257e-13,4.0826300000000003e-13
-1.6,0.0,40,20,2.30425e-13,1.9554500000000005e-13,4.0859500000000004e-13
-1.4,0.0,40,20,2.3069400000000004e-13,1.9510200000000002e-13,4.0838300000000004e-13
-1.2,0.0,40,20,2.30877e-13,1.9541200000000002e-13,4.0988800000000004e-13
-1.0,0.0,40,20,2.31769e-13,1.9507100000000002e-13,4.1152900000000004e-13
-0.8,0.0,40,20,2.33331e-13,1.96715e-13,4.183210000000001e-13
-0.6,0.0,40,20,2.35108e-13,1.98306e-13,4.4327400000000003e-13
-0.4,0.0,40,20,2.42068e-13,2.04918e-13,9.994090000000001e-13
-0.2,0.0,40,20,2.52481e-13,2.1345600000000002e-13,1.31326e-12
0.0,0.0,40,20,3.54729e-13,2.2373600000000005e-13,1.3997100000000001e-12
0.2,0.0,40,20,1.20422e-12,4.55459e-13,1.4432700000000002e-12
0.4,0.0,40,20,1.3897e-12,1.26867e-12,1.4723600000000002e-12
0.6,0.0,40,20,1.44569e-12,1.4134100000000001e-12,1.49571e-12
0.8,0.0,40,20,1.4800300000000001e-12,1.4639800000000002e-12,1.5146e-12
1.0,0.0,40,20,1.5030200000000002e-12,1.49432e-12,1.5303600000000004e-12
1.2,0.0,40,20,1.52124e-12,1.517e-12,1.5425400000000002e-12
1.4,0.0,40,20,1.53656e-12,1.5342800000000002e-12,1.5531500000000001e-12
1.6,0.0,40,20,1.5495500000000002e-12,1.5485900000000002e-12,1.56069e-12
1.8,0.0,40,20,1.55845e-12,1.5602000000000004e-12,1.56782e-12
2.0,0.0,40,20,1.5679e-12,1.5703700000000001e-12,1.5750600000000004e-12
2.2,0.0,40,20,1.5740000000000004e-12,1.5776800000000002e-12,1.57994e-12
2.4,0.0,40,20,1.57934e-12,1.5841900000000001e-12,1.58372e-12
2.6,0.0,40,20,1.5852500000000001e-12,1.59012e-12,1.5873000000000001e-12
2.8000000000000003,0.0,40,20,1.5896300000000004e-12,1.59706e-12,1.59118e-12
3.0,0.0,40,20,1.5937700000000002e-12,1.5985700000000001e-12,1.5944300000000001e-12
3.2,0.0,40,20,1.59745e-12,1.6020400000000001e-12,1.5976000000000002e-12
3.4,0.0,40,20,1.59932e-12,1.6064700000000001e-12,1.59945e-12
3.6,0.0,40,20,1.6025400000000004e-12,1.6103900000000002e-12,1.60171e-12
3.8,0.0,40,20,1.6046300000000002e-12,1.6125e-12,1.6020300000000002e-12
4.0,0.0,40,20,1.60674e-12,1.6148700000000004e-12,1.60402e-12
4.2,0.0,40,20,1.60946e-12,1.61645e-12,1.6065400000000001e-12
4.4,0.0,40,20,1.61132e-12,1.6194400000000002e-12,1.60727e-12
4.6000000000000005,0.0,40,20,1.6128200000000002e-12,1.6207200000000002e-12,1.6100100000000001e-12
4.8,0.0,40,20,1.61455e-12,1.6221900000000002e-12,1.61014e-12
5.0,0.0,40,20,1.61556e-12,1.62334e-12,1.6127800000000001e-12
-3.0,0.0,160,15,6.567690000000002e-13,5.21304e-13,1.1583e-12
-2.8000000000000003,0.0,160,15,6.57445e-13,5.2267e-13,1.15767e-12
-2.6,0.0,160,15,6.565850000000002e-13,5.21481e-13,1.1583100000000001e-12
-2.4,0.0,160,15,6.56361e-13,5.20972e-13,1.15786e-12
-2.2,0.0,160,15,6.559880000000002e-13,5.21168e-13,1.15965e-12
-2.0,0.0,160,15,6.575240000000001e-13,5.223540000000001e-13,1.1600900000000002e-12
-1.8,0.0,160,15,6.57904e-13,5.22038e-13,1.16059e-12
-1.6,0.0,160,15,6.58046e-13,5.22345e-13,1.16176e-12
-1.4,0.0,160,15,6.58717e-13,5.23505e-13,1.1619200000000002e-12
-1.2,0.0,160,15,6.590230000000002e-13,5.23318e-13,1.16393e-12
-1.0,0.0,160,15,6.60155e-13,5.23508e-13,1.1655300000000002e-12
-0.8,0.0,160,15,6.608320000000002e-13,5.2667e-13,1.16788e-12
-0.6,0.0,160,15,6.647470000000002e-13,5.32426e-13,1.1767800000000002e-12
-0.4,0.0,160,15,6.774970000000002e-13,5.422630000000002e-13,1.2003100000000002e-12
-0.2,0.0,160,15,7.07091e-13,5.670890000000001e-13,1.2565000000000004e-12
0.0,0.0,160,15,7.465960000000001e-13,6.016040000000002e-13,1.3359800000000001e-12
0.2,0.0,160,15,7.89538e-13,6.410390000000001e-13,1.46609e-12
0.4,0.0,160,15,8.95727e-13,7.0069e-13,2.29156e-12
0.6,0.0,160,15,2.34421e-12,1.34069e-12,3.5008e-12
0.8,0.0,160,15,3.77082e-12,3.5780300000000007e-12,3.995960000000001e-12
1.0,0.0,160,15,4.115110000000001e-12,4.0715900000000004e-12,4.19032e-12
1.2,0.0,160,15,4.2623600000000004e-12,4.24374e-12,4.302940000000001e-12
1.4,0.0,160,15,4.35707e-12,4.34695e-12,4.38534e-12
1.6,0.0,160,15,4.42788e-12,4.422830000000001e-12,4.44902e-12
1.8,0.0,160,15,4.4836500000000006e-12,4.48069e-12,4.50024e-12
2.0,0.0,160,15,4.53096e-12,4.529400000000001e-12,4.54284e-12
2.2,0.0,160,15,4.56932e-12,4.5689300000000004e-12,4.57902e-12
2.4,0.0,160,15,4.6004100000000006e-12,4.60244e-12,4.608340000000001e-12
2.6,0.0,160,15,4.62848e-12,4.63163e-12,4.633660000000001e-12
2.8000000000000003,0.0,160,15,4.650620000000001e-12,4.65441e-12,4.654510000000001e-12
3.0,0.0,160,15,4.670190000000001e-12,4.67458e-12,4.671900000000001e-12
3.2,0.0,160,15,4.68568e-12,4.691250000000001e-12,4.687700000000001e-12
3.4,0.0,160,15,4.700150000000001e-12,4.70585e-12,4.701230000000001e-12
3.6,0.0,160,15,4.71267e-12,4.718750000000001e-12,4.71325e-12
3.8,0.0,160,15,4.7242000000000004e-12,4.72994e-12,4.72287e-12
4.0,0.0,160,15,4.7349e-12,4.7397300000000004e-12,4.73203e-12
4.2,0.0,160,15,4.74306e-12,4.748910000000001e-12,4.74101e-12
4.4,0.0,160,15,4.75085e-12,4.75743e-12,4.748570000000001e-12
4.6000000000000005,0.0,160,15,4.757470000000001e-12,4.76418e-12,4.755810000000001e-12
4.8,0.0,160,15,4.76371e-12,4.77212e-12,4.76193e-12
5.0,0.0,160,15,4.7709200000000004e-12,4.77829e-12,4.767240000000001e-12
-3.0,0.0,160,20,8.4589e-13,6.863230000000002e-13,1.5125800000000002e-12
-2.8000000000000003,0.0,160,20,8.45128e-13,6.871140000000002e-13,1.51392e-12
-2.6,0.0,160,20,8.448720000000001e-13,6.87433e-13,1.51404e-12
-2.4,0.0,160,20,8.46601e-13,6.87193e-13,1.5139800000000002e-12
-2.2,0.0,160,20,8.459940000000001e-13,6.87882e-13,1.5144900000000001e-12
-2.0,0.0,160,20,8.45915e-13,6.87604e-13,1.5135300000000001e-12
-1.8,0.0,160,20,8.46668e-13,6.89356e-13,1.5151600000000002e-12
-1.6,0.0,160,20,8.46431e-13,6.885840000000002e-13,1.51647e-12
-1.4,0.0,160,20,8.4682e-13,6.88278e-13,1.5166300000000002e-12
-1.2,0.0,160,20,8.48116e-13,6.88812e-13,1.5185600000000003e-12
-1.0,0.0,160,20,8.48151e-13,6.90317e-13,1.5185800000000002e-12
-0.8,0.0,160,20,8.483980000000001e-13,6.91699e-13,1.52081e-12
-0.6,0.0,160,20,8.542540000000002e-13,6.954240000000002e-13,1.52729e-12
-0.4,0.0,160,20,8.714210000000002e-13,7.05929e-13,1.5473200000000001e-12
-0.2,0.0,160,20,9.01942e-13,7.29607e-13,1.59419e-12
0.0,0.0,160,20,9.338770000000001e-13,7.65924e-13,1.65556e-12
0.2,0.0,160,20,9.71763e-13,8.013370000000001e-13,1.7208700000000001e-12
0.4,0.0,160,20,1.05067e-12,8.482320000000001e-13,1.79344e-12
0.6,0.0,160,20,3.3814200000000003e-12,1.8343300000000003e-12,3.6968e-12
0.8,0.0,160,20,5.135430000000001e-12,4.94033e-12,5.2278e-12
1.0,0.0,160,20,5.492550000000001e-12,5.450350000000001e-12,5.550510000000001e-12
1.2,0.0,160,20,5.6629500000000014e-12,5.64286e-12,5.70746e-12
1.4,0.0,160,20,5.776620000000001e-12,5.7642500000000014e-12,5.8134300000000014e-12
1.6,0.0,160,20,5.863360000000001e-12,5.85307e-12,5.891630000000001e-12
1.8,0.0,160,20,5.92852e-12,5.923150000000001e-12,5.952220000000001e-12
2.0,0.0,160,20,5.983060000000001e-12,5.97873e-12,6.001550000000001e-12
2.2,0.0,160,20,6.025280000000001e-12,6.023960000000001e-12,6.039970000000001e-12
2.4,0.0,160,20,6.06157e-12,6.06115e-12,6.07291e-12
2.6,0.0,160,20,6.09116e-12,6.0920100000000004e-12,6.099820000000001e-12
2.8000000000000003,0.0,160,20,6.11633e-12,6.118770000000001e-12,6.122340000000001e-12
3.0,0.0,160,20,6.136690000000001e-12,6.140520000000001e-12,6.14294e-12
3.2,0.0,160,20,6.15539e-12,6.16027e-12,6.16027e-12
3.4,0.0,160,20,6.171160000000001e-12,6.175740000000001e-12,6.175130000000001e-12
3.6,0.0,160,20,6.184220000000001e-12,6.190180000000001e-12,6.1869500000000004e-12
3.8,0.0,160,20,6.19766e-12,6.203730000000001e-12,6.19925e-12
4.0,0.0,160,20,6.209340000000001e-12,6.21565e-12,6.20915e-12
4.2,0.0,160,20,6.2169300000000015e-12,6.22415e-12,6.219260000000001e-12
4.4,0.0,160,20,6.227810000000001e-12,6.23467e-12,6.226990000000001e-12
4.6000000000000005,0.0,160,20,6.235660000000001e-12,6.24201e-12,6.23467e-12
4.8,0.0,160,20,6.244090000000001e-12,6.24951e-12,6.242020000000001e-12
5.0,0.0,160,20,6.25138e-12,6.25774e-12,6.24965e-12
