Repository: swaggerdas007-coder/igzoANN

File: data/TFT Saturation [S5TFT10-10BOT2(1) ; 6_5_2026 4_03_41 PM].csv (part 2 of 2)
AnalysisSetup, Analysis.Setup.Title, TFT Saturation
Dimension1, 202, 202, 202, 202, 202, 202, 202, 202, 202, 202, 202, 202, 202, 202
Dimension2, 1, 1, 1, 1, 1, 1, 1, 1, 1, 1, 1, 1, 1, 1
DataName, VG, VD, ID, IG, IS, W, L, sqrt_ID, gm, absIg, Ca, Mob_Sat, SS, absId
DataValue, 4.1, 5, 1.7511000000000003E-06, -2.329E-11, -1.7521000000000001E-06, 10, 10, 0.0013232913511392721, 2.256999999999998E-06, 2.329E-11, 1.33E-07, 10.939895450659543, 0.56072546117483091, 1.7511000000000003E-06
DataValue, 4, 5, 1.5321000000000001E-06, -8.300000000000001E-13, -1.5328000000000002E-06, 10, 10, 0.0012377802712921224, 2.1335000000000034E-06, 8.300000000000001E-13, 1.33E-07, 11.182093841578922, 0.60645887974895973, 1.5321000000000001E-06
DataValue, 3.9, 5, 1.3244000000000002E-06, 9.77E-12, -1.3246000000000002E-06, 10, 10, 0.0011508257904652643, 2.0245000000000024E-06, 9.77E-12, 1.33E-07, 11.656167157793632, 0.66643066236951132, 1.3244000000000002E-06
DataValue, 3.8000000000000003, 5, 1.1272000000000002E-06, 1.1620000000000001E-11, -1.1279E-06, 10, 10, 0.00106169675519896, 1.9112000000000034E-06, 1.1620000000000001E-11, 1.33E-07, 12.204353203137899, 0.73947255016967628, 1.1272000000000002E-06
DataValue, 3.7, 5, 9.4216E-07, 4.453E-11, -9.4146E-07, 10, 10, 0.000970649267243323, 1.7663999999999993E-06, 4.453E-11, 1.33E-07, 12.448461630216206, 0.81652455028460225, 9.4216E-07
DataValue, 3.6, 5, 7.7392E-07, -1.4800000000000002E-12, -7.7176E-07, 10, 10, 0.00087972723045271254, 1.6164999999999988E-06, 1.4800000000000002E-12, 1.33E-07, 12.724044872759457, 0.91266124529344161, 7.7392E-07
DataValue, 3.5, 5, 6.1886E-07, 4.1380000000000003E-11, -6.206E-07, 10, 10, 0.00078667655361018606, 1.4699999999999991E-06, 4.1380000000000003E-11, 1.33E-07, 13.14127008527943, 1.0376361055749053, 6.1886E-07
DataValue, 3.4, 5, 4.7992E-07, -2.49E-12, -4.7978E-07, 10, 10, 0.00069276258559480537, 1.3015000000000016E-06, 2.49E-12, 1.33E-07, 13.269944062287202, 1.185152868982106, 4.7992E-07
DataValue, 3.3000000000000003, 5, 3.5856E-07, -1.0500000000000002E-12, -3.591E-07, 10, 10, 0.00059879879759398315, 1.1114000000000016E-06, 1.0500000000000002E-12, 1.33E-07, 12.891602264534841, 1.3507777922276283, 3.5856E-07
DataValue, 3.2, 5, 2.5763999999999997E-07, 3.8480000000000006E-11, -2.5726E-07, 10, 10, 0.000507582505608694, 8.9079999999999927E-07, 3.8480000000000006E-11, 1.33E-07, 11.390275172171934, 1.4916265299253149, 2.5763999999999997E-07
DataValue, 3.1, 5, 1.804E-07, 1.2900000000000002E-12, -1.7865999999999999E-07, 10, 10, 0.00042473521163190604, 6.8609999999999924E-07, 1.2900000000000002E-12, 1.33E-07, 9.6923499862152713, 1.6515733380637194, 1.804E-07
DataValue, 3, 5, 1.2042E-07, -6.217E-11, -1.2006E-07, 10, 10, 0.00034701584978211007, 5.1380799999999954E-07, 6.217E-11, 1.33E-07, 8.0243536286158275, 1.8307997824693107, 1.2042E-07
DataValue, 2.9, 5, 7.7638399999999992E-08, 8.9E-13, -7.7570999999999987E-08, 10, 10, 0.00027863668100234037, 3.5337200000000047E-07, 8.9E-13, 1.33E-07, 5.7784592027854318, 1.9197197472612286, 7.7638399999999992E-08
DataValue, 2.8000000000000003, 5, 4.9745599999999992E-08, -6.0000000000000007E-13, -4.98874E-08, 10, 10, 0.00022303721662538743, 2.3401800000000026E-07, 6.0000000000000007E-13, 1.33E-07, 3.99131061157698, 2.0051772042594811, 4.9745599999999992E-08
DataValue, 2.7, 5, 3.08348E-08, -6.099E-11, -3.06976E-08, 10, 10, 0.00017559840545973077, 1.5234299999999984E-07, 6.099E-11, 1.33E-07, 2.6649983941414153, 2.058576130261816, 3.08348E-08
DataValue, 2.6, 5, 1.9276999999999998E-08, -6.61E-12, -1.9725399999999998E-08, 10, 10, 0.00013884163640637487, 9.5069999999999924E-08, 6.61E-12, 1.33E-07, 1.681297986214864, 2.0819713321801796, 1.9276999999999998E-08
DataValue, 2.5, 5, 1.18208E-08, 1.9700000000000003E-12, -1.18632E-08, 10, 10, 0.00010872350251900459, 6.2175499999999934E-08, 1.9700000000000003E-12, 1.33E-07, 1.1842526069373327, 2.2493136252120332, 1.18208E-08
DataValue, 2.4, 5, 6.8419E-09, 6.0700000000000008E-11, -6.7302E-09, 10, 10, 8.27157784222575E-05, 4.0078500000000057E-08, 6.0700000000000008E-11, 1.33E-07, 0.83179487785152484, 2.4614039734175006, 6.8419E-09
DataValue, 2.3000000000000003, 5, 3.8051E-09, 5.6090000000000004E-11, -3.7219E-09, 10, 10, 6.1685492621847479E-05, 2.4214500000000035E-08, 5.6090000000000004E-11, 1.33E-07, 0.543017172078935, 2.6718196410299857, 3.8051E-09
DataValue, 2.2, 5, 1.999E-09, 7.2400000000000007E-12, -2.0275E-09, 10, 10, 4.471017781221631E-05, 1.3908999999999986E-08, 7.2400000000000007E-12, 1.33E-07, 0.33153311016427317, 2.8518155030678445, 1.999E-09
DataValue, 2.1, 5, 1.0233E-09, 2.09E-12, -1.0504E-09, 10, 10, 3.1989060630159179E-05, 7.9913999999999921E-09, 2.09E-12, 1.33E-07, 0.22921204690370106, 3.4898588771832864, 1.0233E-09
DataValue, 2, 5, 4.0072000000000004E-10, -4.3540000000000006E-11, -4.2640000000000005E-10, 10, 10, 2.001799190728181E-05, 4.6216000000000007E-09, 4.3540000000000006E-11, 1.33E-07, 0.18262031377520055, 5.07227762325961, 4.0072000000000004E-10
DataValue, 1.9000000000000001, 5, 9.898E-11, -7.3800000000000013E-12, -1.2790000000000002E-10, 10, 10, 9.9488692824863273E-06, 1.9440790000000007E-09, 7.3800000000000013E-12, 1.33E-07, 0.10319180159921003, 7.6357040196333532, 9.898E-11
DataValue, 1.8, 5, 1.19042E-11, -1.3580000000000002E-11, -1.403E-11, 10, 10, 3.4502463680148985E-06, 4.7161399999999961E-10, 1.3580000000000002E-11, 1.33E-07, 0.022818342923708497, 6.6371128034374776, 1.19042E-11
DataValue, 1.7, 5, 4.6572E-12, -5.7910000000000003E-11, -1.529E-11, 10, 10, 2.1580546795667622E-06, 8.3909000000000028E-11, 5.7910000000000003E-11, 1.33E-07, 0.00057964744937973327, 1.9374701637046248, 4.6572E-12
DataValue, 1.6, 5, -4.8776E-12, 3.28E-12, 3.4940000000000004E-11, 10, 10, 2.2085289221561033E-06, 1.1596000000000004E-11, 3.28E-12, 1.33E-07, 0.0001487384881941314, 1.4964019098091, 4.8776E-12
DataValue, 1.5, 5, 2.338E-12, -2.54E-12, -1.02E-12, 10, 10, 1.529051993883792E-06, -1.5287000000000006E-11, 2.54E-12, 1.33E-07, 0.00027764502893247396, 2.1404353599124541, 2.338E-12
DataValue, 1.4000000000000001, 5, -1.8202E-12, 1.0850000000000002E-11, 3.7800000000000005E-12, 10, 10, 1.3491478792185829E-06, 3.1631000000000007E-11, 1.0850000000000002E-11, 1.33E-07, 8.2338381333821477E-05, -1.1596621116598274, 1.8202E-12
DataValue, 1.3, 5, -3.9882E-12, 5.6020000000000004E-11, 1.394E-11, 10, 10, 1.9970478211600243E-06, -3.3382999999999973E-11, 5.6020000000000004E-11, 1.33E-07, 0.00027454907986631638, -2.130976702039094, 3.9882E-12
DataValue, 1.2, 5, 4.8564E-12, -5.3500000000000004E-12, -3.599E-11, 10, 10, 2.2037241206648349E-06, -6.6680000000000027E-12, 5.3500000000000004E-12, 1.33E-07, 5.0843095251312996E-05, 0.88388919550029166, 4.8564E-12
DataValue, 1.1, 5, -2.6546E-12, 2.03E-12, 2.3000000000000003E-12, 10, 10, 1.6292943257741986E-06, 1.7255000000000006E-11, 2.03E-12, 1.33E-07, 0.00038977036227353409, 2.6925725061899635, 2.6546E-12
DataValue, 1, 5, 1.4054E-12, -6.2E-12, -2.9900000000000004E-12, 10, 10, 1.1854956769216833E-06, -3.2693999999999988E-11, 6.2E-12, 1.33E-07, 4.385400813241462E-05, -0.82651246930536693, 1.4054E-12
DataValue, 0.9, 5, 3.8842E-12, -5.419E-11, -1.2340000000000001E-11, 10, 10, 1.9708373854785688E-06, 3.1316000000000006E-11, 5.419E-11, 1.33E-07, 0.00039001356634039264, -2.6931984067055752, 3.8842E-12
DataValue, 0.8, 5, -4.8578E-12, 1.0850000000000002E-11, 3.561E-11, 10, 10, 2.2040417418914735E-06, 5.3090000000000017E-12, 1.0850000000000002E-11, 1.33E-07, 3.1799392778950991E-05, 0.69341510233537751, 4.8578E-12
DataValue, 0.70000000000000007, 5, 2.8223999999999998E-12, -2.06E-12, -3.5000000000000004E-12, 10, 10, 1.68E-06, -1.7626999999999992E-11, 2.06E-12, 1.33E-07, 0.00041427272393157612, 2.8090250326158808, 2.8223999999999998E-12
DataValue, 0.6, 5, -1.3324E-12, 5.6700000000000007E-12, 3.48E-12, 10, 10, 1.1542963224406461E-06, 3.3259999999999984E-11, 5.6700000000000007E-12, 1.33E-07, 2.8832240309426032E-05, -0.66267425511083089, 1.3324E-12
DataValue, 0.5, 5, -3.8296E-12, 5.3340000000000007E-11, 1.1420000000000001E-11, 10, 10, 1.9569363811836092E-06, -3.0613000000000005E-11, 5.3340000000000007E-11, 1.33E-07, 0.00040221534314236422, -2.7785951119907897, 3.8296E-12
DataValue, 0.4, 5, 4.7901999999999995E-12, -1.1450000000000002E-11, -3.6150000000000006E-11, 10, 10, 2.1886525535132338E-06, -4.931E-12, 1.1450000000000002E-11, 1.33E-07, 2.7547890092957045E-05, 0.64657727695423439, 4.7901999999999995E-12
DataValue, 0.3, 5, -2.8433999999999998E-12, 4.03E-12, 3.0300000000000002E-12, 10, 10, 1.6862384173064021E-06, 1.7103999999999997E-11, 4.03E-12, 1.33E-07, 0.00038993149946146984, 2.719116614429975, 2.8433999999999998E-12
DataValue, 0.2, 5, 1.3694E-12, -6.2400000000000009E-12, -3.5400000000000003E-12, 10, 10, 1.170213655705658E-06, -3.3234E-11, 6.2400000000000009E-12, 1.33E-07, 2.6199982957063744E-05, -0.63167021536287393, 1.3694E-12
DataValue, 0.1, 5, 3.8034E-12, -5.4320000000000006E-11, -1.18E-11, 10, 10, 1.950230755577401E-06, 3.1228E-11, 5.4320000000000006E-11, 1.33E-07, 0.00040505280127038856, -2.7577559330258694, 3.8034E-12
DataValue, 0, 5, -4.8762E-12, 1.251E-11, 3.5930000000000005E-11, 10, 10, 2.2082119463493535E-06, 1.6099999999999982E-12, 1.251E-11, 1.33E-07, 2.6766695789942457E-06, 0.19209038586396332, 4.8762E-12
DataValue, -0.1, 5, 3.4814E-12, -1.7700000000000001E-12, -6.5200000000000005E-12, 10, 10, 1.8658510122729521E-06, -2.0976999999999998E-11, 1.7700000000000001E-12, 1.33E-07, 0.000719166131591701, 4.2753098152997193, 3.4814E-12
DataValue, -0.2, 5, -6.808E-13, 2.9900000000000004E-12, 2.5800000000000003E-12, 10, 10, 8.2510605378945078E-07, 3.554E-11, 2.9900000000000004E-12, 1.33E-07, 5.5759580163234914E-07, -0.088728661159231961, 6.808E-13
DataValue, -0.3, 5, -3.6266E-12, 4.8560000000000005E-11, 9.56E-12, 10, 10, 1.9043634106966033E-06, -2.7167E-11, 4.8560000000000005E-11, 1.33E-07, 0.00069017364980123819, -4.2195585829846927, 3.6266E-12
DataValue, -0.4, 5, 4.7526E-12, -2.3880000000000002E-11, -3.537E-11, 10, 10, 2.1800458710770283E-06, -2.6789999999999996E-11, 2.3880000000000002E-11, 1.33E-07, 0.00013021632221532953, 1.6055112201670152, 4.7526E-12
DataValue, -0.5, 5, 1.7313999999999999E-12, -2.8600000000000003E-12, 7.7000000000000005E-13, 10, 10, 1.3158267363144739E-06, 3.5798000000000004E-11, 2.8600000000000003E-12, 1.33E-07, 0.0001485457124683499, 1.4772758669921962, 1.7313999999999999E-12
DataValue, -0.6, 5, -2.407E-12, 1.726E-11, 4.5900000000000004E-12, 10, 10, 1.5514509338035798E-06, 2.9203999999999989E-11, 1.726E-11, 1.33E-07, 0.00019022663504406992, -1.8769050170613515, 2.407E-12
DataValue, -0.70000000000000007, 5, -4.1094E-12, 5.8440000000000007E-11, 1.612E-11, 10, 10, 2.0271655087831384E-06, -3.6249999999999991E-11, 5.8440000000000007E-11, 1.33E-07, 0.00015845887371648254, -1.5181918938575474, 4.1094E-12
DataValue, -0.8, 5, 4.843E-12, -9.9E-13, -3.4070000000000005E-11, 10, 10, 2.2006817125609057E-06, -1.1175000000000004E-11, 9.9E-13, 1.33E-07, 0.00016280712244694836, 1.7045807050231692, 4.843E-12
DataValue, -0.9, 5, -1.8743999999999998E-12, 1.23E-12, -8.300000000000001E-13, 10, 10, 1.3690872872099863E-06, 1.2650000000000005E-11, 1.23E-12, 1.33E-07, 0.00017374598807493947, 1.6046941813795983, 1.8743999999999998E-12
DataValue, -1, 5, 2.313E-12, -1.65E-11, -4.41E-12, 10, 10, 1.5208550226763891E-06, -2.9819999999999987E-11, 1.65E-11, 1.33E-07, 0.00016039677571433433, -1.6940927827668955, 2.313E-12
DataValue, -1.1, 5, 4.0896E-12, -5.963E-11, -1.722E-11, 10, 10, 2.0222759455623261E-06, 3.606E-11, 5.963E-11, 1.33E-07, 0.0001802913081703602, -1.6296590334285548, 4.0896E-12
DataValue, -1.2, 5, -4.899E-12, 1.2400000000000002E-12, 3.423E-11, 10, 10, 2.2133684736166274E-06, 1.1211000000000001E-11, 1.2400000000000002E-12, 1.33E-07, 0.00016529388351594712, 1.7255994642772259, 4.899E-12
DataValue, -1.3, 5, 1.8474E-12, -1.93E-12, 6.2000000000000008E-13, 10, 10, 1.3591909358143909E-06, -1.3430999999999988E-11, 1.93E-12, 1.33E-07, 0.00019805071335005851, 1.7258263834554806, 1.8474E-12
DataValue, -1.4000000000000001, 5, -2.2128E-12, 1.73E-11, 4.6500000000000006E-12, 10, 10, 1.4875483185429641E-06, 2.9692000000000007E-11, 1.73E-11, 1.33E-07, 0.00016546648771648096, -1.7263427010576575, 2.2128E-12
DataValue, -1.5, 5, -4.091E-12, 5.955E-11, 1.571E-11, 10, 10, 2.0226220605936247E-06, -3.5699000000000008E-11, 5.955E-11, 1.33E-07, 0.00020151264129077934, -1.7382019975483769, 4.091E-12
DataValue, -1.6, 5, 4.9269999999999995E-12, -2.04E-12, -3.456E-11, 10, 10, 2.2196846622887672E-06, -1.0312000000000004E-11, 2.04E-12, 1.33E-07, 0.00013458725437601651, 1.5231652917448018, 4.9269999999999995E-12
DataValue, -1.7, 5, -2.0286E-12, 2E-12, -2.1000000000000001E-13, 10, 10, 1.4242892964563064E-06, 1.4159000000000002E-11, 2E-12, 1.33E-07, 0.00022417261670261055, 1.856785384288671, 2.0286E-12
DataValue, -1.8, 5, 2.0951999999999998E-12, -1.3030000000000001E-11, -4.17E-12, 10, 10, 1.4474805698177782E-06, -3.0174999999999976E-11, 1.3030000000000001E-11, 1.33E-07, 0.00012529583084939757, -1.4777894302245174, 2.0951999999999998E-12
DataValue, -1.9000000000000001, 5, 4.0063999999999996E-12, -5.7730000000000004E-11, -1.459E-11, 10, 10, 2.0015993605114883E-06, 3.4985000000000009E-11, 5.7730000000000004E-11, 1.33E-07, 0.00022088474500239259, -1.8456505103214931, 4.0063999999999996E-12
DataValue, -2, 5, -4.9018E-12, 2.9300000000000002E-12, 3.497E-11, 10, 10, 2.2140009033421826E-06, 8.791E-12, 2.9300000000000002E-12, 1.33E-07, 9.4813653486557932E-05, 1.254596818584375, 4.9018E-12
DataValue, -2.1, 5, 2.2482E-12, -1.69E-12, -1.45E-12, 10, 10, 1.499399879951976E-06, -1.5599999999999987E-11, 1.69E-12, 1.33E-07, 0.000290572354078659, 2.197483164410901, 2.2482E-12
DataValue, -2.2, 5, -1.7818E-12, 1.005E-11, 3.4500000000000004E-12, 10, 10, 1.3348408144793895E-06, 3.0850999999999972E-11, 1.005E-11, 1.33E-07, 8.69793092940095E-05, -1.2083632292716195, 1.7818E-12
DataValue, -2.3000000000000003, 5, -3.922E-12, 5.6090000000000004E-11, 1.269E-11, 10, 10, 1.9804039991880442E-06, -3.3044000000000037E-11, 5.6090000000000004E-11, 1.33E-07, 0.00027947120888252829, -2.1640917210969972, 3.922E-12
DataValue, -2.4, 5, 4.8269999999999995E-12, -7.2000000000000008E-12, -3.5850000000000004E-11, 10, 10, 2.197043467935944E-06, -6.3260000000000076E-12, 7.2000000000000008E-12, 1.33E-07, 4.6167090589505346E-05, 0.84574363370718442, 4.8269999999999995E-12
DataValue, -2.5, 5, -2.6567999999999997E-12, 1.8100000000000002E-12, 1.7600000000000002E-12, 10, 10, 1.6299693248647348E-06, 1.6209999999999982E-11, 1.8100000000000002E-12, 1.33E-07, 0.00033082176700559632, 2.4182401613246074, 2.6567999999999997E-12
DataValue, -2.6, 5, 1.585E-12, -8.32E-12, -3.9300000000000004E-12, 10, 10, 1.2589678312014173E-06, -3.276799999999997E-11, 8.32E-12, 1.33E-07, 4.4503277102024382E-05, -0.83174626986692346, 1.585E-12
DataValue, -2.7, 5, 3.8968E-12, -5.433E-11, -1.2440000000000001E-11, 10, 10, 1.9740314080581392E-06, 3.2096999999999972E-11, 5.433E-11, 1.33E-07, 0.00033201019383551322, -2.4215665734331426, 3.8968E-12
DataValue, -2.8000000000000003, 5, -4.8344E-12, 1.007E-11, 3.576E-11, 10, 10, 2.19872690436989E-06, 5.5390000000000086E-12, 1.007E-11, 1.33E-07, 3.4743192733784264E-05, 0.72629801148831874, 4.8344E-12
DataValue, -2.9, 5, 2.789E-12, -2.0200000000000003E-12, -2.69E-12, 10, 10, 1.6700299398513788E-06, -1.7287000000000022E-11, 2.0200000000000003E-12, 1.33E-07, 0.00039518027804259255, 2.7270432049173756, 2.789E-12
DataValue, -3, 5, -1.3769999999999999E-12, 7.43E-12, 3.2700000000000004E-12, 10, 10, 1.1734564329364767E-06, 3.3488999999999971E-11, 7.43E-12, 1.33E-07, 3.5440864714180406E-05, -0.73297467681655282, 1.3769999999999999E-12
DataValue, -3.1, 5, -3.9088E-12, 5.5820000000000007E-11, 1.231E-11, 10, 10, 1.9770685370011835E-06, -3.0969999999999972E-11, 5.5820000000000007E-11, 1.33E-07, 0.00039213317968458662, -2.7192135302875431, 3.9088E-12
DataValue, -3.2, 5, 4.817E-12, -9.8100000000000012E-12, -3.624E-11, 10, 10, 2.1947665023869852E-06, -5.0749999999999936E-12, 9.8100000000000012E-12, 1.33E-07, 2.8627479808859577E-05, 0.6528746866191687, 4.817E-12
DataValue, -3.3000000000000003, 5, -2.8938E-12, 2.16E-12, 4.01E-12, 10, 10, 1.7011172799075319E-06, 1.8457000000000026E-11, 2.16E-12, 1.33E-07, 0.00048329164932225905, 3.15696280943873, 2.8938E-12
DataValue, -3.4, 5, 1.1256E-12, -3.67E-12, -2.9100000000000003E-12, 10, 10, 1.0609429767899875E-06, -3.3218000000000044E-11, 3.67E-12, 1.33E-07, 2.0818345094839677E-05, -0.562697962160695, 1.1256E-12
DataValue, -3.5, 5, 3.7498E-12, -5.0340000000000004E-11, -1.0300000000000001E-11, 10, 10, 1.9364400326372103E-06, 2.9554999999999976E-11, 5.0340000000000004E-11, 1.33E-07, 0.00047716400702593233, -3.1426708041385227, 3.7498E-12
DataValue, -3.6, 5, -4.7854E-12, 1.784E-11, 3.565E-11, 10, 10, 2.1875557135762278E-06, 2.2969999999999992E-12, 1.784E-11, 1.33E-07, 5.6409000643597187E-06, 0.28379704118273147, 4.7854E-12
DataValue, -3.7, 5, 3.2903999999999998E-12, -2.42E-12, -6.0100000000000004E-12, 10, 10, 1.8139459749397168E-06, -1.9488999999999987E-11, 2.42E-12, 1.33E-07, 0.00058311918120507059, 3.65850475847212, 3.2903999999999998E-12
DataValue, -3.8000000000000003, 5, -8.876E-13, 3.2600000000000002E-12, 2.3200000000000002E-12, 10, 10, 9.4212525706511024E-07, 3.4319000000000047E-11, 3.2600000000000002E-12, 1.33E-07, 2.19422575858193E-06, -0.17916468284688872, 8.876E-13
DataValue, -3.9, 5, -3.5734E-12, 4.7400000000000006E-11, 9.02E-12, 10, 10, 1.8903438840591941E-06, -2.821400000000004E-11, 4.7400000000000006E-11, 1.33E-07, 0.00057666315347445238, -3.6447574709224688, 3.5734E-12
DataValue, -4, 5, 4.7552E-12, -2.744E-11, -3.561E-11, 10, 10, 2.1806421072702415E-06, -2.8320000000000038E-11, 2.744E-11, 1.33E-07, 7.4262634250397091E-05, 1.164053435053322, 4.7552E-12
DataValue, -4.1, 5, 2.0906E-12, -2.47E-12, -1.2000000000000002E-13, 10, 10, 1.4458907289280197E-06, 3.407199999999997E-11, 2.47E-12, 1.33E-07, 0.00020902073027455849, 1.817351290920753, 2.0906E-12
DataValue, -4.2, 5, -2.0592E-12, 1.443E-11, 4.06E-12, 10, 10, 1.4349912891721678E-06, 3.0453999999999972E-11, 1.443E-11, 1.33E-07, 0.00011544830715125789, -1.4090537972468717, 2.0592E-12
DataValue, -4.3, 5, -4.0002E-12, 5.858E-11, 1.475E-11, 10, 10, 2.0000499993750155E-06, -3.4814999999999972E-11, 5.858E-11, 1.33E-07, 0.00022840594859756209, -1.8841710987106612, 4.0002E-12
DataValue, -4.4, 5, 4.9038E-12, -4.0500000000000007E-12, -3.506E-11, 10, 10, 2.2144525282787165E-06, -8.3749999999999921E-12, 4.0500000000000007E-12, 1.33E-07, 8.488906705161073E-05, 1.1781069561242841, 4.9038E-12
DataValue, -4.5, 5, -2.3252E-12, 2.21E-12, 2.5E-13, 10, 10, 1.5248606493709514E-06, 1.5089999999999987E-11, 2.21E-12, 1.33E-07, 0.00026602677693622894, 2.0751855895060949, 2.3252E-12
DataValue, -4.6000000000000005, 5, 1.8858E-12, -1.025E-11, -3.6200000000000003E-12, 10, 10, 1.3732443336857429E-06, -3.1845999999999971E-11, 1.025E-11, 1.33E-07, 8.8835420437464234E-05, -1.2017541631730644, 1.8858E-12
DataValue, -4.7, 5, 4.044E-12, -5.743E-11, -1.3800000000000002E-11, 10, 10, 2.0109699152399074E-06, 3.3548000000000115E-11, 5.743E-11, 1.33E-07, 0.00025467875166644636, -2.0394683089103776, 4.044E-12
DataValue, -4.8, 5, -4.8238E-12, 6.3200000000000005E-12, 3.5120000000000004E-11, 10, 10, 2.19631509579113E-06, 7.7749999999999938E-12, 6.3200000000000005E-12, 1.33E-07, 7.0586663388626927E-05, 1.0539312515518509, 4.8238E-12
DataValue, -4.9, 5, 2.489E-12, -2.54E-12, -2.1000000000000003E-12, 10, 10, 1.5776564898608315E-06, -1.6086999999999983E-11, 2.54E-12, 1.33E-07, 0.00032436540889295147, 2.3876779885918675, 2.489E-12
DataValue, -5, 5, -1.6064E-12, 8.96E-12, 2.87E-12, 10, 10, 1.2674383614203887E-06, 4.0954000000000142E-11, 8.96E-12, 1.33E-07, 0.00014471471761367183, 1.9017120114366892, 1.6064E-12
